Repository: Ameyanagi/IBR-AIC

#Iterative Bragg peak Removal of X-ray Absorption Spectrum (IBR-XAS)

This package amims to provide a method of removing Bragg peaks from X-ray absorption spectra.
This method can be applied for both transmission and fluorescence mode of XAS, with the aid of varing a angle of sample.

<!-- .. image:: https://img.shields.io/pypi/v/ibr_xas.svg -->
<!-- :target: https://pypi.python.org/pypi/ibr_xas -->
<!---->
<!-- .. image:: https://img.shields.io/travis/Ameyanagi/ibr_xas.svg -->
<!-- :target: https://travis-ci.com/Ameyanagi/ibr_xas -->
<!---->
<!-- .. image:: https://readthedocs.org/projects/ibr-xas/badge/?version=latest -->

File: examples/manual_deglitch/PtSiO2_Al_Plate_350_N2_manual_deglitch.xmu (part 1 of 2)
# XDI/1.0 Athena/0.9.26
# Element.edge:                  L3
# Element.symbol:                Pt
# Column.1:                      energy eV
# Column.2:                      xmu
# Column.3:                      bkg
# Column.4:                      pre_edge
# Column.5:                      post_edge
# Column.6:                      der
# Column.7:                      sec
# Column.8:                      i0
# Column.9:                      chi(e)
# Athena.e0:                     11564.4
# Athena.eshift:                 0
# Athena.rbkg:                   1.2
# Athena.importance:             1
# Athena.standard:               None
# Athena.bkg_kweight:            2
# Athena.edge_step:              0.0769603
# Athena.fixed_step:             no
# Athena.pre_edge_range:         -150.000 -50
# Athena.pre_edge_line:          -0.342696 + 3.57541e-05 * E
# Athena.normalization_range:    150.000 970
# Athena.post_edge_polynomial:   -0.104664 + 8.47732e-06 * E + 1.15427995e-09 * E^2 + 0 * E^3
# Athena.spline_range_energy:    0.000 975.356
# Athena.clamps:                 0 24
# Athena.spline_range_k:         0.000 16.000
# Athena.kweight:                2
# Athena.window:                 hanning
# Athena.phase_correction:       no
# Athena.k_range:                2 8
# Athena.dk:                     2
# Athena.r_range:                1 3
# Athena.dr:                     0.0
# Athena.window:                 hanning
# Athena.plot_multiplier:        1
# Athena.y_offset:               0
# ///
#------------------------
#   e         xmu        bkg        pre_edge        post_edge        der        sec        chie
  11380.468       0.65071957E-01   0.65071957E-01   0.64202771E-01   0.14130876       0.57709866E-04  -0.12783873E-04    0.0000000
  11385.468       0.65360507E-01   0.65360507E-01   0.64381542E-01   0.14148254      -0.62094991E-05  -0.11819759E-04    0.0000000
  11390.468       0.65009862E-01   0.65009862E-01   0.64560313E-01   0.14165637      -0.60487721E-04  -0.86752020E-07    0.0000000
  11395.468       0.64755630E-01   0.64755630E-01   0.64739083E-01   0.14183027      -0.70770193E-05   0.10090980E-04    0.0000000
  11400.468       0.64939092E-01   0.64939092E-01   0.64917854E-01   0.14200422       0.40422080E-04   0.74930592E-05    0.0000000
  11405.468       0.65159850E-01   0.65159850E-01   0.65096624E-01   0.14217823       0.67853572E-04   0.40806600E-05    0.0000000
  11410.468       0.65617628E-01   0.65617628E-01   0.65275395E-01   0.14235229       0.81228680E-04  -0.25835319E-05    0.0000000
  11415.468       0.65972137E-01   0.65972137E-01   0.65454166E-01   0.14252642       0.42018253E-04  -0.75081924E-05    0.0000000
  11420.468       0.66037811E-01   0.66037811E-01   0.65632936E-01   0.14270060       0.61467563E-05  -0.43340740E-05    0.0000000
  11425.468       0.66033605E-01   0.66033605E-01   0.65811707E-01   0.14287484      -0.13224870E-05   0.11451102E-08    0.0000000
  11430.468       0.66024586E-01   0.66024586E-01   0.65990478E-01   0.14304914       0.61582075E-05   0.19239755E-05    0.0000000
  11435.468       0.66095187E-01   0.66095187E-01   0.66169248E-01   0.14322349       0.17917268E-04   0.19247600E-05    0.0000000
  11440.468       0.66203758E-01   0.66203758E-01   0.66348019E-01   0.14339790       0.25405808E-04   0.13932233E-05    0.0000000
  11445.468       0.66349245E-01   0.66349245E-01   0.66526789E-01   0.14357237       0.31849501E-04   0.85949201E-06    0.0000000
  11450.468       0.66522253E-01   0.66522253E-01   0.66705560E-01   0.14374690       0.34000728E-04  -0.30485904E-06    0.0000000
  11455.468       0.66689252E-01   0.66689252E-01   0.66884331E-01   0.14392149       0.28800911E-04   0.42057431E-06    0.0000000
  11460.468       0.66810262E-01   0.66810262E-01   0.67063101E-01   0.14409613       0.38206471E-04   0.12482658E-05    0.0000000
  11465.468       0.67071317E-01   0.67071317E-01   0.67241872E-01   0.14427083       0.41283569E-04  -0.11139120E-05    0.0000000
  11470.468       0.67223098E-01   0.67223098E-01   0.67420643E-01   0.14444559       0.27067351E-04  -0.14597515E-05    0.0000000
  11475.468       0.67341990E-01   0.67341990E-01   0.67599413E-01   0.14462041       0.26686053E-04   0.66943337E-06    0.0000000
  11480.468       0.67489959E-01   0.67489959E-01   0.67778184E-01   0.14479528       0.33761685E-04   0.20986153E-05    0.0000000
  11485.468       0.67679607E-01   0.67679607E-01   0.67956954E-01   0.14497022       0.47672206E-04   0.83199968E-06    0.0000000
  11490.468       0.67966681E-01   0.67966681E-01   0.68135725E-01   0.14514521       0.42081682E-04   0.11001812E-05    0.0000000
  11495.468       0.68100424E-01   0.68100424E-01   0.68314496E-01   0.14532025       0.58674018E-04   0.60048497E-05    0.0000000
  11500.468       0.68553421E-01   0.68553421E-01   0.68493266E-01   0.14549536       0.10213018E-03   0.27043079E-05    0.0000000
  11505.468       0.69121726E-01   0.69121726E-01   0.68672037E-01   0.14567052       0.85717096E-04  -0.76062872E-05    0.0000000
  11510.468       0.69410592E-01   0.69410592E-01   0.68850808E-01   0.14584574       0.26067307E-04  -0.66357138E-05    0.0000000
  11515.468       0.69382399E-01   0.69382399E-01   0.69029578E-01   0.14602102       0.19359958E-04   0.32843927E-05    0.0000000
  11520.468       0.69604191E-01   0.69604191E-01   0.69208349E-01   0.14619636       0.58911234E-04   0.38601403E-05    0.0000000
  11525.468       0.69971511E-01   0.69971511E-01   0.69387119E-01   0.14637175       0.57961362E-04   0.22556834E-05    0.0000000
  11530.468       0.70183805E-01   0.70183805E-01   0.69565890E-01   0.14654720       0.81468068E-04   0.10596524E-04    0.0000000
  11534.000       0.70666582E-01   0.70666582E-01   0.69692167E-01   0.14667117       0.14836901E-03   0.28855340E-04    0.0000000
  11535.000       0.70856187E-01   0.70856187E-01   0.69727921E-01   0.14670628       0.21223530E-03  -0.10946938E-04    0.0000000
  11536.000       0.71091053E-01   0.71091053E-01   0.69763675E-01   0.14674138       0.12647513E-03   0.50526943E-04    0.0000000
  11537.000       0.71109137E-01   0.71109137E-01   0.69799430E-01   0.14677649       0.31328919E-03   0.67560254E-04    0.0000000
  11538.000       0.71717631E-01   0.71717631E-01   0.69835184E-01   0.14681161       0.26159564E-03  -0.14078545E-03    0.0000000
  11539.000       0.71632328E-01   0.71632328E-01   0.69870938E-01   0.14684672       0.31718292E-04  -0.38967854E-04    0.0000000
  11540.000       0.71781068E-01   0.71781068E-01   0.69906692E-01   0.14688184       0.18365994E-03   0.38362423E-03    0.0000000
  11541.000       0.71999648E-01   0.71999648E-01   0.69942446E-01   0.14691696       0.79896676E-03  -0.14885293E-02    0.0000000
  11541.200       0.72739828E-01   0.72739828E-01   0.69949597E-01   0.14692398      -0.16025752E-02  -0.31347747E-02    0.0000000
  11541.400       0.71358618E-01   0.71358618E-01   0.69956748E-01   0.14693101      -0.45494312E-03   0.42418226E-02    0.0000000
  11541.600       0.72557851E-01   0.72557851E-01   0.69963898E-01   0.14693803       0.94153822E-04  -0.25812933E-02    0.0000000
  11541.800       0.71396280E-01   0.71396280E-01   0.69971049E-01   0.14694505      -0.14874605E-02   0.38236296E-02    0.0000000
  11542.000       0.71962867E-01   0.71962867E-01   0.69978200E-01   0.14695208       0.16236057E-02   0.78420866E-02    0.0000000
  11542.200       0.72045722E-01   0.72045722E-01   0.69985351E-01   0.14695910       0.16493742E-02  -0.37246917E-03    0.0000000
  11542.400       0.72622616E-01   0.72622616E-01   0.69992502E-01   0.14696613       0.14746180E-02  -0.72931302E-02    0.0000000
  11542.600       0.72635569E-01   0.72635569E-01   0.69999653E-01   0.14697315      -0.12678779E-02  -0.39020628E-02    0.0000000
  11542.800       0.72115465E-01   0.72115465E-01   0.70006803E-01   0.14698018      -0.86207118E-04   0.86011950E-02    0.0000000
  11543.000       0.72601086E-01   0.72601086E-01   0.70013954E-01   0.14698720       0.21726001E-02  -0.14263770E-02    0.0000000
  11543.200       0.72984505E-01   0.72984505E-01   0.70021105E-01   0.14699423      -0.65675790E-03  -0.29855191E-02    0.0000000
  11543.400       0.72338383E-01   0.72338383E-01   0.70028256E-01   0.14700125       0.97839248E-03   0.23356955E-02    0.0000000
  11543.600       0.73375862E-01   0.73375862E-01   0.70035407E-01   0.14700828       0.27752031E-03  -0.99460190E-02    0.0000000
  11543.800       0.72449391E-01   0.72449391E-01   0.70042558E-01   0.14701530      -0.30000151E-02   0.35719003E-02    0.0000000
  11544.000       0.72175856E-01   0.72175856E-01   0.70049708E-01   0.14702233       0.17062804E-02   0.96161753E-02    0.0000000
  11544.200       0.73131904E-01   0.73131904E-01   0.70056859E-01   0.14702935       0.84645499E-03  -0.45759111E-02    0.0000000
  11544.400       0.72514438E-01   0.72514438E-01   0.70064010E-01   0.14703638      -0.12408400E-03  -0.26655305E-02    0.0000000
  11544.600       0.73082270E-01   0.73082270E-01   0.70071161E-01   0.14704341      -0.21975719E-03   0.79112140E-03    0.0000000
  11544.800       0.72426535E-01   0.72426535E-01   0.70078312E-01   0.14705043       0.19236456E-03   0.94821499E-03    0.0000000
  11545.000       0.73159216E-01   0.73159216E-01   0.70085463E-01   0.14705746       0.15952881E-03   0.76959829E-02    0.0000000
  11545.200       0.72490347E-01   0.72490347E-01   0.70092613E-01   0.14706448       0.32707577E-02   0.64724409E-02    0.0000000
  11545.400       0.74467519E-01   0.74467519E-01   0.70099764E-01   0.14707151       0.27485052E-02  -0.14936859E-01    0.0000000
  11545.600       0.73589749E-01   0.73589749E-01   0.70106915E-01   0.14707854      -0.27039857E-02  -0.84534657E-02    0.0000000
  11545.800       0.73385925E-01   0.73385925E-01   0.70114066E-01   0.14708556      -0.63288110E-03   0.52758313E-02    0.0000000
  11546.000       0.73336596E-01   0.73336596E-01   0.70121217E-01   0.14709259      -0.59365320E-03   0.23549312E-02    0.0000000
  11546.200       0.73148463E-01   0.73148463E-01   0.70128367E-01   0.14709961       0.30909139E-03   0.75708809E-02    0.0000000
  11546.400       0.73460233E-01   0.73460233E-01   0.70135518E-01   0.14710664       0.24346991E-02   0.11455291E-02    0.0000000
  11546.600       0.74122343E-01   0.74122343E-01   0.70142669E-01   0.14711367       0.76730302E-03  -0.86256921E-02    0.0000000
  11546.800       0.73767154E-01   0.73767154E-01   0.70149820E-01   0.14712069      -0.10155777E-02   0.20857419E-02    0.0000000
  11547.000       0.73716112E-01   0.73716112E-01   0.70156971E-01   0.14712772       0.16015998E-02   0.54725901E-02    0.0000000
  11547.200       0.74407794E-01   0.74407794E-01   0.70164122E-01   0.14713475       0.11734583E-02  -0.32344508E-02    0.0000000
  11547.400       0.74185495E-01   0.74185495E-01   0.70171272E-01   0.14714177       0.30781944E-03  -0.12795625E-02    0.0000000
  11547.600       0.74530922E-01   0.74530922E-01   0.70178423E-01   0.14714880       0.66163332E-03  -0.50153718E-02    0.0000000
  11547.800       0.74450148E-01   0.74450148E-01   0.70185574E-01   0.14715583      -0.16983293E-02  -0.60467380E-02    0.0000000
  11548.000       0.73851590E-01   0.73851590E-01   0.70192725E-01   0.14716286      -0.17570619E-02   0.11832604E-01    0.0000000
  11548.200       0.73747324E-01   0.73747324E-01   0.70199876E-01   0.14716988       0.30347122E-02   0.11368018E-01    0.0000000
  11548.400       0.75065475E-01   0.75065475E-01   0.70207027E-01   0.14717691       0.27901453E-02  -0.12057687E-01    0.0000000
  11548.600       0.74863382E-01   0.74863382E-01   0.70214177E-01   0.14718394      -0.17883628E-02  -0.12374974E-01    0.0000000
  11548.800       0.74350130E-01   0.74350130E-01   0.70221328E-01   0.14719097      -0.21598443E-02   0.54689680E-02    0.0000000
  11549.000       0.73999444E-01   0.73999444E-01   0.70228479E-01   0.14719799       0.39922438E-03   0.95106526E-02    0.0000000
  11549.200       0.74509820E-01   0.74509820E-01   0.70235630E-01   0.14720502       0.16444168E-02   0.28586022E-02    0.0000000
  11549.400       0.74657211E-01   0.74657211E-01   0.70242781E-01   0.14721205       0.15426653E-02   0.25353755E-02    0.0000000
  11549.600       0.75126886E-01   0.75126886E-01   0.70249931E-01   0.14721908       0.26585669E-02  -0.32659982E-02    0.0000000
  11549.800       0.75720638E-01   0.75720638E-01   0.70257082E-01   0.14722611       0.23626599E-03  -0.10864890E-01    0.0000000
  11550.000       0.75221392E-01   0.75221392E-01   0.70264233E-01   0.14723313      -0.16873889E-02   0.11131829E-02    0.0000000
  11550.200       0.75045682E-01   0.75045682E-01   0.70271384E-01   0.14724016       0.68153913E-03   0.39322700E-02    0.0000000
  11550.400       0.75494008E-01   0.75494008E-01   0.70278535E-01   0.14724719      -0.11448088E-03  -0.30851369E-02    0.0000000
  11550.600       0.74999890E-01   0.74999890E-01   0.70285686E-01   0.14725422      -0.55251564E-03   0.51238629E-02    0.0000000
  11550.800       0.75273001E-01   0.75273001E-01   0.70292836E-01   0.14726125       0.19350643E-02   0.28816869E-02    0.0000000
  11551.000       0.75773915E-01   0.75773915E-01   0.70299987E-01   0.14726828       0.60015913E-03  -0.43980361E-02    0.0000000
  11551.200       0.75513065E-01   0.75513065E-01   0.70307138E-01   0.14727531       0.17584983E-03  -0.27391700E-02    0.0000000
  11551.400       0.75844255E-01   0.75844255E-01   0.70314289E-01   0.14728233      -0.49550886E-03   0.91109457E-03    0.0000000
  11551.600       0.75314862E-01   0.75314862E-01   0.70321440E-01   0.14728936       0.54028766E-03   0.74858627E-02    0.0000000
  11551.800       0.76060370E-01   0.76060370E-01   0.70328591E-01   0.14729639       0.24988362E-02   0.55155073E-02    0.0000000
  11552.000       0.76314396E-01   0.76314396E-01   0.70335741E-01   0.14730342       0.27464906E-02  -0.66005431E-02    0.0000000
  11552.200       0.77158967E-01   0.77158967E-01   0.70342892E-01   0.14731045      -0.14138103E-03  -0.93550619E-02    0.0000000
  11552.400       0.76257844E-01   0.76257844E-01   0.70350043E-01   0.14731748      -0.99553419E-03   0.19611714E-02    0.0000000
  11552.600       0.76760753E-01   0.76760753E-01   0.70357194E-01   0.14732451       0.64308754E-03   0.42603362E-02    0.0000000
  11552.800       0.76515079E-01   0.76515079E-01   0.70364345E-01   0.14733154       0.70860029E-03   0.56501697E-02    0.0000000
  11553.000       0.77044193E-01   0.77044193E-01   0.70371496E-01   0.14733857       0.29031554E-02  -0.10031739E-02    0.0000000
  11553.200       0.77676341E-01   0.77676341E-01   0.70378646E-01   0.14734560       0.30733074E-03  -0.32654955E-02    0.0000000
  11553.400       0.77167125E-01   0.77167125E-01   0.70385797E-01   0.14735263       0.15969572E-02   0.12271811E-02    0.0000000
  11553.600       0.78315124E-01   0.78315124E-01   0.70392948E-01   0.14735966       0.79820319E-03  -0.84852550E-02    0.0000000
  11553.800       0.77486407E-01   0.77486407E-01   0.70400099E-01   0.14736669      -0.17971448E-02   0.31796668E-02    0.0000000
  11554.000       0.77596266E-01   0.77596266E-01   0.70407250E-01   0.14737372       0.20700699E-02   0.95373002E-02    0.0000000
  11554.200       0.78314435E-01   0.78314435E-01   0.70414400E-01   0.14738075       0.20177753E-02  -0.40636807E-02    0.0000000
  11554.400       0.78403376E-01   0.78403376E-01   0.70421551E-01   0.14738778       0.44459761E-03  -0.65387266E-03    0.0000000
  11554.600       0.78492274E-01   0.78492274E-01   0.70428702E-01   0.14739481       0.17562262E-02   0.11959015E-02    0.0000000
  11554.800       0.79105866E-01   0.79105866E-01   0.70435853E-01   0.14740184       0.92295820E-03  -0.41025390E-03    0.0000000
  11555.000       0.78861457E-01   0.78861457E-01   0.70443004E-01   0.14740887       0.15921246E-02   0.22067952E-02    0.0000000
  11555.200       0.79742716E-01   0.79742716E-01   0.70450155E-01   0.14741590       0.18056763E-02  -0.28269620E-02    0.0000000
  11555.400       0.79583727E-01   0.79583727E-01   0.70457305E-01   0.14742293       0.46133985E-03  -0.16058025E-02    0.0000000
  11555.600       0.79927252E-01   0.79927252E-01   0.70464456E-01   0.14742996       0.11633553E-02   0.38477871E-03    0.0000000
  11555.800       0.80049070E-01   0.80049070E-01   0.70471607E-01   0.14743699       0.61525134E-03   0.26545009E-02    0.0000000
  11556.000       0.80173353E-01   0.80173353E-01   0.70478758E-01   0.14744402       0.22251557E-02   0.43218753E-02    0.0000000
  11556.200       0.80939132E-01   0.80939132E-01   0.70485909E-01   0.14745105       0.23440014E-02  -0.43270778E-02    0.0000000
  11556.400       0.81110953E-01   0.81110953E-01   0.70493060E-01   0.14745808       0.49432452E-03   0.41851731E-03    0.0000000
  11556.600       0.81136862E-01   0.81136862E-01   0.70500210E-01   0.14746512       0.25114084E-02   0.72651194E-02    0.0000000
  11556.800       0.82115517E-01   0.82115517E-01   0.70507361E-01   0.14747215       0.34003723E-02   0.22002534E-02    0.0000000
  11557.000       0.82497011E-01   0.82497011E-01   0.70514512E-01   0.14747918       0.33915097E-02  -0.37991795E-03    0.0000000
  11557.200       0.83472120E-01   0.83472120E-01   0.70521663E-01   0.14748621       0.32484051E-02  -0.70288258E-02    0.0000000
  11557.400       0.83796373E-01   0.83796373E-01   0.70528814E-01   0.14749324       0.57997942E-03  -0.45757092E-02    0.0000000
  11557.600       0.83704112E-01   0.83704112E-01   0.70535964E-01   0.14750027       0.14181214E-02   0.68881450E-02    0.0000000
  11557.800       0.84363621E-01   0.84363621E-01   0.70543115E-01   0.14750731       0.33352374E-02   0.42146608E-02    0.0000000
  11558.000       0.85038207E-01   0.85038207E-01   0.70550266E-01   0.14751434       0.31039857E-02  -0.35283238E-02    0.0000000
  11558.200       0.85605215E-01   0.85605215E-01   0.70557417E-01   0.14752137       0.19239079E-02  -0.51477215E-03    0.0000000
  11558.400       0.85807770E-01   0.85807770E-01   0.70564568E-01   0.14752840       0.28980769E-02   0.53845903E-02    0.0000000
  11558.600       0.86764446E-01   0.86764446E-01   0.70571719E-01   0.14753543       0.40777440E-02   0.72510015E-02    0.0000000
  11558.800       0.87438868E-01   0.87438868E-01   0.70578869E-01   0.14754247       0.57984775E-02   0.25713236E-02    0.0000000
  11559.000       0.89083837E-01   0.89083837E-01   0.70586020E-01   0.14754950       0.51062735E-02  -0.14650165E-01    0.0000000
  11559.200       0.89481377E-01   0.89481377E-01   0.70593171E-01   0.14755653      -0.61588428E-04  -0.63165857E-02    0.0000000
  11559.400       0.89059202E-01   0.89059202E-01   0.70600322E-01   0.14756356       0.25796392E-02   0.18112548E-01    0.0000000
  11559.600       0.90513233E-01   0.90513233E-01   0.70607473E-01   0.14757060       0.71834308E-02   0.67763229E-02    0.0000000
  11559.800       0.91932574E-01   0.91932574E-01   0.70614624E-01   0.14757763       0.52901684E-02  -0.51026117E-02    0.0000000
  11560.000       0.92629300E-01   0.92629300E-01   0.70621774E-01   0.14758466       0.51423861E-02   0.32880335E-02    0.0000000
  11560.200       0.93989529E-01   0.93989529E-01   0.70628925E-01   0.14759169       0.66053818E-02   0.12255808E-02    0.0000000
  11560.400       0.95271453E-01   0.95271453E-01   0.70636076E-01   0.14759873       0.56326184E-02   0.15927055E-02    0.0000000
  11560.600       0.96242576E-01   0.96242576E-01   0.70643227E-01   0.14760576       0.72424640E-02   0.87458548E-02    0.0000000
  11560.800       0.98168439E-01   0.98168439E-01   0.70650378E-01   0.14761279       0.91309604E-02  -0.18336783E-02    0.0000000
  11561.000       0.99894960E-01   0.99894960E-01   0.70657528E-01   0.14761983       0.65089927E-02   0.47128301E-03    0.0000000
  11561.200       0.10077204       0.10077204       0.70664679E-01   0.14762686       0.93194736E-02   0.87028192E-02    0.0000000
  11561.400       0.10362275       0.10362275       0.70671830E-01   0.14763389       0.99901203E-02   0.43769781E-04    0.0000000
  11561.600       0.10476808       0.10476808       0.70678981E-01   0.14764093       0.93369815E-02   0.13053853E-02    0.0000000
  11561.800       0.10735754       0.10735754       0.70686132E-01   0.14764796       0.10512274E-01   0.57586492E-02    0.0000000
  11562.000       0.10897299       0.10897299       0.70693283E-01   0.14765499       0.11640441E-01   0.61536408E-02    0.0000000
  11562.200       0.11201372       0.11201372       0.70700433E-01   0.14766203       0.12973731E-01   0.26091811E-02    0.0000000
  11562.400       0.11416249       0.11416249       0.70707584E-01   0.14766906       0.12684114E-01   0.54792582E-02    0.0000000
  11562.600       0.11708736       0.11708736       0.70714735E-01   0.14767610       0.15165434E-01   0.76254193E-02    0.0000000
  11562.800       0.12022866       0.12022866       0.70721886E-01   0.14768313       0.15734281E-01   0.20826574E-02    0.0000000
  11563.000       0.12338108       0.12338108       0.70729037E-01   0.14769016       0.15998497E-01   0.41357544E-02    0.0000000
  11563.200       0.12662806       0.12662806       0.70736188E-01   0.14769720       0.17388583E-01   0.67135121E-02    0.0000000
  11563.400       0.13033651       0.13033651       0.70743338E-01   0.14770423       0.18683902E-01   0.74260437E-02    0.0000000
  11563.600       0.13410162       0.13410162       0.70750489E-01   0.14771127       0.20359001E-01   0.58780221E-02    0.0000000
  11563.800       0.13848011       0.13848011       0.70757640E-01   0.14771830       0.21035111E-01   0.29080289E-02    0.0000000
  11564.000       0.14251566       0.14251566       0.70764791E-01   0.14772534       0.21522212E-01   0.39093122E-02    0.0000000
  11564.200       0.14708899       0.14708899       0.70771942E-01   0.14773237       0.22598836E-01  -0.44719428E-02    0.0000000
  11564.400       0.15155520       0.26883718       0.70779093E-01   0.14773941       0.19733435E-01  -0.46787912E-02   -1.5239284
  11564.600       0.15498237       0.31116495       0.70786243E-01   0.14774644       0.20727319E-01   0.84639631E-02   -2.0293915
  11564.800       0.15984613       0.30020396       0.70793394E-01   0.14775348       0.23119020E-01  -0.28991764E-02   -1.8237693
  11565.000       0.16422998       0.28971274       0.70800545E-01   0.14776051       0.19567648E-01  -0.12331226E-01   -1.6304869
  11565.200       0.16767318       0.27968118       0.70807696E-01   0.14776755       0.18186530E-01  -0.31981990E-02   -1.4553997
  11565.400       0.17150459       0.27009919       0.70814847E-01   0.14777458       0.18288369E-01  -0.68601169E-03   -1.2811099
  11565.600       0.17498853       0.26095668       0.70821997E-01   0.14778162       0.17912125E-01  -0.61879953E-02   -1.1170453
  11565.800       0.17866944       0.25224354       0.70829148E-01   0.14778865       0.15813171E-01  -0.12787119E-01  -0.95600069
  11566.000       0.18131380       0.24394968       0.70836299E-01   0.14779569       0.12797277E-01  -0.57565676E-02  -0.81387263
  11566.200       0.18378835       0.23606501       0.70843450E-01   0.14780272       0.13510544E-01  -0.32357427E-02  -0.67926791
  11566.400       0.18671802       0.22857943       0.70850601E-01   0.14780976       0.11502980E-01  -0.14606249E-01  -0.54393515
  11566.600       0.18838954       0.22148284       0.70857752E-01   0.14781680       0.76680441E-02  -0.11024057E-01  -0.43000482
  11566.800       0.18978524       0.21476515       0.70864902E-01   0.14782383       0.70933575E-02  -0.27107488E-02  -0.32458184
  11567.000       0.19122689       0.20841626       0.70872053E-01   0.14783087       0.65837446E-02  -0.13331136E-01  -0.22335380
  11567.200       0.19241873       0.20242608       0.70879204E-01   0.14783790       0.17609033E-02  -0.19053363E-01  -0.13003253
  11567.400       0.19193125       0.19678450       0.70886355E-01   0.14784494      -0.10376006E-02  -0.10010909E-01  -0.63061781E-01
  11567.600       0.19200369       0.19148144       0.70893506E-01   0.14785198      -0.22434603E-02  -0.53876818E-02   0.67860453E-02
  11567.800       0.19103386       0.18650679       0.70900657E-01   0.14785901      -0.31926733E-02  -0.40374320E-02   0.58823464E-01
  11568.000       0.19072662       0.18185047       0.70907807E-01   0.14786605      -0.38584331E-02  -0.10279646E-01   0.11533425
  11568.200       0.18949049       0.17750237       0.70914958E-01   0.14787309      -0.73045318E-02  -0.63600953E-02   0.15577023
  11568.400       0.18780481       0.17345239       0.70922109E-01   0.14788012      -0.64024712E-02   0.19553326E-02   0.18649119
  11568.600       0.18692950       0.16969045       0.70929260E-01   0.14788716      -0.65223987E-02  -0.87419326E-02   0.22399921
  11568.800       0.18519585       0.16620645       0.70936411E-01   0.14789420      -0.98992443E-02  -0.86562556E-02   0.24674280
  11569.000       0.18296980       0.16299029       0.70943561E-01   0.14790123      -0.99849010E-02   0.11762860E-02   0.25960805
  11569.200       0.18120189       0.16003187       0.70950712E-01   0.14790827      -0.94287299E-02  -0.38101939E-02   0.27507714
  11569.400       0.17919831       0.15732110       0.70957863E-01   0.14791531      -0.11508979E-01  -0.95460968E-02   0.28426614
  11569.600       0.17659830       0.15484789       0.70965014E-01   0.14792234      -0.13247169E-01   0.10676593E-02   0.28261861
  11569.800       0.17389944       0.15260213       0.70972165E-01   0.14792938      -0.11081915E-01   0.94562155E-02   0.27673121
  11570.000       0.17216553       0.15057373       0.70979316E-01   0.14793642      -0.94646824E-02   0.13267096E-02   0.28055773
  11570.200       0.17011357       0.14875259       0.70986466E-01   0.14794346      -0.10551231E-01  -0.39660682E-02   0.27755843
  11570.400       0.16794504       0.14712862       0.70993617E-01   0.14795049      -0.11051110E-01  -0.19843645E-02   0.27048255
  11570.600       0.16569313       0.14569173       0.71000768E-01   0.14795753      -0.11344977E-01   0.40548919E-02   0.25989242
  11570.800       0.16340705       0.14443181       0.71007919E-01   0.14796457      -0.94291529E-02   0.89196890E-02   0.24655884
  11571.000       0.16192147       0.14333877       0.71015070E-01   0.14797161      -0.77771012E-02   0.48411586E-02   0.24145821
  11571.200       0.16029621       0.14240251       0.71022221E-01   0.14797865      -0.74926895E-02   0.76260509E-05   0.23250554
  11571.400       0.15892439       0.14161295       0.71029371E-01   0.14798568      -0.77740508E-02  -0.67936456E-03   0.22493991
  11571.600       0.15718659       0.14095997       0.71036522E-01   0.14799272      -0.77644353E-02   0.16415678E-02   0.21084402
  11571.800       0.15581862       0.14043349       0.71043673E-01   0.14799976      -0.71174236E-02   0.33927401E-02   0.19990988
  11572.000       0.15433962       0.14002341       0.71050824E-01   0.14800680      -0.64073393E-02   0.27685204E-02   0.18602071
  11572.200       0.15325568       0.13971964       0.71057975E-01   0.14801384      -0.60100155E-02   0.12919668E-02   0.17588348
  11572.400       0.15193561       0.13951207       0.71065126E-01   0.14802088      -0.58905526E-02   0.53731239E-02   0.16142801
  11572.600       0.15089946       0.13939061       0.71072276E-01   0.14802791      -0.38607659E-02   0.41105821E-02   0.14954268
  11572.800       0.15039131       0.13934517       0.71079427E-01   0.14803495      -0.42463197E-02  -0.19602033E-02   0.14353037
  11573.000       0.14920093       0.13936565       0.71086578E-01   0.14804199      -0.46448472E-02   0.72750352E-04   0.12779687
  11573.200       0.14853337       0.13944195       0.71093729E-01   0.14804903      -0.42172196E-02   0.15614775E-02   0.11813133
  11573.400       0.14751404       0.13956398       0.71100880E-01   0.14805607      -0.40202562E-02   0.43007555E-02   0.10330089
  11573.600       0.14692527       0.13972164       0.71108030E-01   0.14806311      -0.24969174E-02   0.15642479E-02   0.93601909E-01
  11573.800       0.14651528       0.13990483       0.71115181E-01   0.14807015      -0.33945571E-02  -0.24005185E-02   0.85894224E-01
  11574.000       0.14556744       0.14010347       0.71122332E-01   0.14807719      -0.34571248E-02   0.26386769E-03   0.70997363E-01
  11574.200       0.14513243       0.14030746       0.71129483E-01   0.14808423      -0.32890100E-02   0.15702880E-02   0.62694265E-01
  11574.400       0.14425184       0.14050959       0.71136634E-01   0.14809127      -0.28290096E-02   0.51401200E-02   0.48625717E-01
  11574.600       0.14400082       0.14070902       0.71143785E-01   0.14809831      -0.12329620E-02   0.38245576E-02   0.42772678E-01
  11574.800       0.14375866       0.14090578       0.71150935E-01   0.14810535      -0.12991865E-02   0.20807643E-06   0.37069464E-01
  11575.000       0.14348115       0.14109987       0.71158086E-01   0.14811239      -0.12328788E-02  -0.20107091E-02   0.30941649E-01
  11575.200       0.14326550       0.14129132       0.71165237E-01   0.14811942      -0.21034702E-02  -0.28981354E-02   0.25652018E-01
  11575.400       0.14263976       0.14148014       0.71172388E-01   0.14812646      -0.23921329E-02   0.41723091E-02   0.15067793E-01
  11575.600       0.14230865       0.14166635       0.71179539E-01   0.14813350      -0.43454655E-03   0.58780860E-02   0.83458417E-02
  11575.800       0.14246594       0.14184998       0.71186690E-01   0.14814054      -0.40898537E-04  -0.28512704E-02   0.80036670E-02
  11576.000       0.14229229       0.14203103       0.71193840E-01   0.14814759      -0.15750547E-02  -0.61040296E-02   0.33947452E-02
  11576.200       0.14183592       0.14220953       0.71200991E-01   0.14815463      -0.24825104E-02   0.42898059E-02  -0.48546086E-02
  11576.400       0.14129929       0.14238550       0.71208142E-01   0.14816167       0.14086766E-03   0.66218426E-02  -0.14113918E-01
  11576.600       0.14189227       0.14255895       0.71215293E-01   0.14816871       0.16622663E-03  -0.57906027E-02  -0.86626797E-02
  11576.800       0.14136578       0.14272990       0.71222444E-01   0.14817575      -0.21753734E-02  -0.21167084E-02  -0.17725037E-01
  11577.000       0.14102212       0.14289837       0.71229594E-01   0.14818279      -0.68045673E-03   0.81605758E-02  -0.24379556E-01
  11577.200       0.14109359       0.14306439       0.71236745E-01   0.14818983       0.10888569E-02   0.45058391E-02  -0.25607907E-01
  11577.400       0.14145766       0.14322796       0.71243896E-01   0.14819687       0.11218789E-02  -0.47613018E-03  -0.23002721E-01
  11577.600       0.14154235       0.14338910       0.71251047E-01   0.14820391       0.89840483E-03  -0.25444201E-02  -0.23996192E-01
  11577.800       0.14181702       0.14354784       0.71258198E-01   0.14821095       0.10411088E-03  -0.65543839E-02  -0.22489735E-01
  11578.000       0.14158399       0.14370419       0.71265349E-01   0.14821799      -0.17233487E-02  -0.10971274E-02  -0.27549238E-01
  11578.200       0.14112768       0.14385817       0.71272499E-01   0.14822503      -0.33474008E-03   0.95978066E-02  -0.35479152E-01
  11578.400       0.14145009       0.14400980       0.71279650E-01   0.14823207       0.21157739E-02   0.56869373E-02  -0.33260034E-01
  11578.600       0.14197399       0.14415909       0.71286801E-01   0.14823912       0.19400349E-02  -0.38449270E-02  -0.28392565E-01
  11578.800       0.14222611       0.14430607       0.71293952E-01   0.14824616       0.57780311E-03  -0.40985843E-02  -0.27026451E-01
  11579.000       0.14220511       0.14445076       0.71301103E-01   0.14825320       0.30060115E-03  -0.38992021E-03  -0.29179237E-01
  11579.200       0.14234635       0.14459316       0.71308254E-01   0.14826024       0.42183503E-03  -0.10861313E-02  -0.29194428E-01
  11579.400       0.14237385       0.14473331       0.71315404E-01   0.14826728      -0.13385136E-03  -0.11302910E-02  -0.30658131E-01
  11579.600       0.14229281       0.14487121       0.71322555E-01   0.14827432      -0.30281363E-04   0.24359158E-02  -0.33502995E-01
  11579.800       0.14236173       0.14500689       0.71329706E-01   0.14828137       0.84051495E-03   0.45543048E-02  -0.34370372E-01
  11580.000       0.14262901       0.14514036       0.71336857E-01   0.14828841       0.17914406E-02  -0.31250710E-03  -0.32631739E-01
  11580.200       0.14307831       0.14527165       0.71344008E-01   0.14829545       0.71551212E-03  -0.36352989E-02  -0.28499622E-01
  11580.400       0.14291522       0.14540077       0.71351159E-01   0.14830249       0.33732098E-03   0.16550372E-02  -0.32296513E-01
  11580.600       0.14321324       0.14552774       0.71358309E-01   0.14830954       0.13775270E-02   0.19651922E-02  -0.30073916E-01
  11580.800       0.14346623       0.14565257       0.71365460E-01   0.14831658       0.11233979E-02  -0.74501953E-03  -0.28408705E-01
  11581.000       0.14366260       0.14577529       0.71372611E-01   0.14832362       0.10795192E-02  -0.23574341E-02  -0.27451770E-01
  11581.200       0.14389804       0.14589592       0.71379762E-01   0.14833066       0.18042423E-03  -0.30120249E-02  -0.25959921E-01
  11581.400       0.14373477       0.14601447       0.71386913E-01   0.14833771      -0.12529078E-03   0.13589999E-02  -0.29621796E-01
  11581.600       0.14384792       0.14613096       0.71394063E-01   0.14834475       0.72402417E-03   0.39136670E-02  -0.29665149E-01
  11581.800       0.14402438       0.14624541       0.71401214E-01   0.14835179       0.14401760E-02   0.86783313E-03  -0.28859451E-01
  11582.000       0.14442399       0.14635784       0.71408365E-01   0.14835883       0.10711574E-02  -0.46487914E-02  -0.25127820E-01
  11582.200       0.14445284       0.14646826       0.71415516E-01   0.14836588      -0.41934055E-03  -0.65940687E-02  -0.26187770E-01
  11582.400       0.14425626       0.14657670       0.71422667E-01   0.14837292      -0.15664701E-02   0.21952353E-03  -0.30151133E-01
  11582.600       0.14382625       0.14668317       0.71429818E-01   0.14837996      -0.33153114E-03   0.49364703E-02  -0.37121900E-01
  11582.800       0.14412364       0.14678768       0.71436968E-01   0.14838701       0.40811805E-03   0.82419602E-03  -0.34615792E-01
  11583.000       0.14398950       0.14689027       0.71444119E-01   0.14839405      -0.18527262E-05   0.30215105E-02  -0.37691822E-01
  11583.200       0.14412290       0.14699095       0.71451270E-01   0.14840109       0.16167223E-02   0.15153897E-02  -0.37266585E-01
  11583.400       0.14463619       0.14708973       0.71458421E-01   0.14840814       0.60430317E-03  -0.68534522E-02  -0.31880626E-01
  11583.600       0.14436462       0.14718664       0.71465572E-01   0.14841518      -0.11246586E-02  -0.31267611E-02  -0.36668426E-01
  11583.800       0.14418633       0.14728168       0.71472723E-01   0.14842222      -0.64640128E-03   0.78545111E-02  -0.40220200E-01
  11584.000       0.14410606       0.14737489       0.71479873E-01   0.14842927       0.20171458E-02   0.86870087E-02  -0.42474220E-01
  11584.200       0.14499318       0.14746628       0.71487024E-01   0.14843631       0.28284022E-02  -0.94925914E-02  -0.32134678E-01
  11584.400       0.14523742       0.14755586       0.71494175E-01   0.14844336      -0.17798908E-02  -0.13722931E-01  -0.30125110E-01
  11584.600       0.14428123       0.14764366       0.71501326E-01   0.14845040      -0.26607703E-02   0.58556720E-02  -0.43690481E-01
  11584.800       0.14417312       0.14772969       0.71508477E-01   0.14845745       0.56237802E-03   0.70679532E-02  -0.46213126E-01
  11585.000       0.14450618       0.14781398       0.71515627E-01   0.14846449       0.16641097E-03  -0.90086105E-03  -0.42980564E-01
  11585.200       0.14423968       0.14789653       0.71522778E-01   0.14847153       0.20203360E-03   0.49538363E-03  -0.47516047E-01
  11585.400       0.14458699       0.14797737       0.71529929E-01   0.14847858       0.36456442E-03   0.62048137E-03  -0.44053617E-01
  11585.600       0.14438551       0.14805652       0.71537080E-01   0.14848562       0.45022615E-03   0.18874483E-02  -0.47700105E-01
  11585.800       0.14476708       0.14813399       0.71544231E-01   0.14849267       0.11195437E-02   0.13527017E-02  -0.43748680E-01
  11586.000       0.14483332       0.14820981       0.71551382E-01   0.14849971       0.99130681E-03  -0.32216106E-02  -0.43873106E-01
  11586.200       0.14516361       0.14828399       0.71558532E-01   0.14850676      -0.16910050E-03  -0.45264624E-02  -0.40545371E-01
  11586.400       0.14476568       0.14835655       0.71565683E-01   0.14851380      -0.81927815E-03  -0.22463118E-02  -0.46658653E-01
  11586.600       0.14483589       0.14842750       0.71572834E-01   0.14852085      -0.10676252E-02   0.49873127E-02  -0.46668338E-01
  11586.800       0.14433863       0.14849688       0.71579985E-01   0.14852789       0.11756469E-02   0.76005575E-02  -0.54031006E-01
  11587.000       0.14530615       0.14856468       0.71587136E-01   0.14853494       0.19725978E-02  -0.35041436E-02  -0.42340400E-01
  11587.200       0.14512767       0.14863094       0.71594287E-01   0.14854198      -0.22601052E-03  -0.38565467E-02  -0.45520485E-01
  11587.400       0.14521575       0.14869567       0.71601437E-01   0.14854903       0.42997913E-03   0.13163393E-03  -0.45217144E-01
  11587.600       0.14529966       0.14875889       0.71608588E-01   0.14855607      -0.17335695E-03   0.16823747E-02  -0.44948240E-01
  11587.800       0.14514641       0.14882062       0.71615739E-01   0.14856312       0.11029290E-02   0.34890000E-02  -0.47741711E-01
  11588.000       0.14574084       0.14888088       0.71622890E-01   0.14857017       0.12222430E-02  -0.37029742E-02  -0.40800787E-01
  11588.200       0.14563530       0.14893967       0.71630041E-01   0.14857721      -0.37826068E-03  -0.43889111E-02  -0.42936058E-01
  11588.400       0.14558953       0.14899704       0.71637191E-01   0.14858426      -0.53332141E-03   0.35998890E-02  -0.44276134E-01
  11588.600       0.14542197       0.14905298       0.71644342E-01   0.14859130       0.10616949E-02   0.53324395E-02  -0.47180214E-01
  11588.800       0.14601421       0.14910752       0.71651493E-01   0.14859835       0.15996544E-02  -0.35414511E-02  -0.40193574E-01
  11589.000       0.14606184       0.14916068       0.71658644E-01   0.14860540      -0.35488548E-03  -0.89715316E-03  -0.40265450E-01
  11589.200       0.14587225       0.14921247       0.71665795E-01   0.14861244       0.12407931E-02   0.27695426E-02  -0.43401811E-01
  11589.400       0.14655815       0.14926292       0.71672946E-01   0.14861949       0.75293157E-03  -0.51164183E-02  -0.35144954E-01
  11589.600       0.14617343       0.14931204       0.71680096E-01   0.14862654      -0.80577419E-03   0.65790784E-03  -0.40782225E-01
  11589.800       0.14623584       0.14935985       0.71687247E-01   0.14863358       0.10160947E-02   0.37206926E-02  -0.40592451E-01
  11590.000       0.14657987       0.14940637       0.71694398E-01   0.14864063       0.68250284E-03  -0.40645352E-02  -0.36726795E-01
  11590.200       0.14650884       0.14945162       0.71701549E-01   0.14864768      -0.60971939E-03   0.44998584E-03  -0.38237543E-01
  11590.400       0.14633598       0.14949561       0.71708700E-01   0.14865472       0.86249718E-03   0.58725297E-02  -0.41055351E-01
  11590.600       0.14685384       0.14953837       0.71715851E-01   0.14866177       0.17392925E-02   0.17288606E-02  -0.34881909E-01
  11590.800       0.14703169       0.14957990       0.71723001E-01   0.14866882       0.15540414E-02  -0.24530457E-02  -0.33110695E-01
  11591.000       0.14747546       0.14962024       0.71730152E-01   0.14867586       0.75807421E-03  -0.35177973E-02  -0.27868677E-01
  11591.200       0.14733492       0.14965940       0.71737303E-01   0.14868291       0.14692252E-03   0.14882619E-02  -0.30203550E-01
