Repository: Ameyanagi/IBR-AIC

#Iterative Bragg peak Removal of X-ray Absorption Spectrum (IBR-XAS)

This package amims to provide a method of removing Bragg peaks from X-ray absorption spectra.
This method can be applied for both transmission and fluorescence mode of XAS, with the aid of varing a angle of sample.

<!-- .. image:: https://img.shields.io/pypi/v/ibr_xas.svg -->
<!-- :target: https://pypi.python.org/pypi/ibr_xas -->
<!---->
<!-- .. image:: https://img.shields.io/travis/Ameyanagi/ibr_xas.svg -->
<!-- :target: https://travis-ci.com/Ameyanagi/ibr_xas -->
<!---->
<!-- .. image:: https://readthedocs.org/projects/ibr-xas/badge/?version=latest -->
<!-- :target: https://ibr-xas.readthedocs.io/en/latest/?version=latest -->
<!-- :alt: Documentation Status -->
<!---->

## Features

-   TODO

## Limitations

This method has a limitation when there is a significant change in the trend in the post-edge region, where the assumption that following assumption is not valid anymore.
The effect of large angle rotation of the sample is expressed in the following equation, as long as the sample is uniform.

$$ \mu(E) \propto I_F/I_0$$

$$ \mu(E) \propto -\ln(I_T/I_0)$$

## References

File: examples/output/analysis/Standard XAFS spectra of oxides/Cu2O.nor (part 1 of 2)
# XDI/1.0 Athena/0.9.26
# Element.edge:                  K
# Element.symbol:                Cu
# Column.1:                      energy eV
# Column.2:                      norm
# Column.3:                      nbkg
# Column.4:                      flat
# Column.5:                      fbkg
# Column.6:                      nder
# Column.7:                      nsec
# Athena.e0:                     8978.207
# Athena.eshift:                 0
# Athena.rbkg:                   1.0
# Athena.importance:             1
# Athena.standard:               None
# Athena.bkg_kweight:            1
# Athena.edge_step:              1.1101246
# Athena.fixed_step:             no
# Athena.pre_edge_range:         -150 -75
# Athena.pre_edge_line:          6.015441 - 0.000662077 * E
# Athena.normalization_range:    150 692.0118
# Athena.post_edge_polynomial:   28.659353 - 0.00505437 * E + 2.22075702e-007 * E^2 + 0 * E^3
# Athena.spline_range_energy:    0.952 792.015
# Athena.clamps:                 0 24
# Athena.spline_range_k:         0.500 14.418
# Athena.kweight:                2
# Athena.window:                 kaiser-bessel
# Athena.phase_correction:       no
# Athena.k_range:                2 14.418
# Athena.dk:                     0
# Athena.r_range:                1 3
# Athena.dr:                     0
# Athena.window:                 kaiser-bessel
# Athena.plot_multiplier:        1
# Athena.y_offset:               0
# ///
#------------------------
#   e         norm       nbkg       flat       fbkg       nder       nsec
  8770.1982      -0.16045369E-03  -0.16045372E-03  -0.16045369E-03  -0.16045372E-03   0.90183466E-04  -0.25599394E-05
  8780.2041       0.74191305E-03   0.74191299E-03   0.74191303E-03   0.74191299E-03   0.64568968E-04  -0.18571382E-05
  8790.2070       0.11314939E-02   0.11314938E-02   0.11314939E-02   0.11314938E-02   0.53024360E-04  -0.23973643E-05
  8800.2061       0.18025063E-02   0.18025062E-02   0.18025062E-02   0.18025062E-02   0.16616888E-04  -0.10282460E-04
  8810.2031       0.14637668E-02   0.14637668E-02   0.14637668E-02   0.14637668E-02  -0.15258473E-03  -0.31144905E-05
  8820.2227      -0.12517213E-02  -0.12517213E-02  -0.12517212E-02  -0.12517213E-02  -0.45724624E-04   0.11295499E-04
  8830.2119       0.54887198E-03   0.54887192E-03   0.54887196E-03   0.54887192E-03   0.73424646E-04   0.71371915E-06
  8840.1973       0.21490666E-03   0.21490662E-03   0.21490666E-03   0.21490662E-03  -0.31468369E-04  -0.80618035E-05
  8850.2061      -0.80312897E-04  -0.80312930E-04  -0.80312894E-04  -0.80312930E-04  -0.87764666E-04   0.25486044E-05
  8860.2109      -0.15415803E-02  -0.15415802E-02  -0.15415802E-02  -0.15415802E-02   0.19538380E-04   0.87859118E-05
  8870.2119       0.31056802E-03   0.31056798E-03   0.31056801E-03   0.31056798E-03   0.88004527E-04  -0.15839317E-05
  8880.2080       0.21825508E-03   0.21825503E-03   0.21825507E-03   0.21825503E-03  -0.12135661E-04  -0.42949423E-05
  8890.2012       0.67984648E-04   0.67984610E-04   0.67984646E-04   0.67984610E-04   0.21516380E-05  -0.32497179E-05
  8900.2168       0.26130677E-03   0.26130673E-03   0.26130676E-03   0.26130673E-03  -0.77158617E-04  -0.96920188E-05
  8910.2012      -0.14751877E-02  -0.14751877E-02  -0.14751877E-02  -0.14751877E-02  -0.19168874E-03  -0.68437722E-05
  8920.2090      -0.35709728E-02  -0.35709728E-02  -0.35709727E-02  -0.35709728E-02  -0.21398068E-03   0.21492730E-05
  8930.2109      -0.57568769E-02  -0.57568768E-02  -0.57568767E-02  -0.57568768E-02  -0.14868243E-03   0.12951558E-04
  8940.2100      -0.65447701E-02  -0.65447700E-02  -0.65447700E-02  -0.65447700E-02   0.45063432E-04   0.13476220E-04
  8950.2031      -0.48559598E-02  -0.48559597E-02  -0.48559596E-02  -0.48559597E-02   0.12073686E-03  -0.92806451E-06
  8950.7002      -0.52782163E-02  -0.52782162E-02  -0.52782162E-02  -0.52782162E-02   0.35327850E-04   0.39827495E-03
  8951.1982      -0.48208050E-02  -0.48208049E-02  -0.48208049E-02  -0.48208049E-02   0.51706026E-03   0.19255084E-03
  8951.7236      -0.47490568E-02  -0.47490567E-02  -0.47490567E-02  -0.47490567E-02   0.23238438E-03  -0.63672135E-03
  8952.2207      -0.45831920E-02  -0.45831919E-02  -0.45831919E-02  -0.45831919E-02  -0.13398732E-03  -0.76486236E-03
  8952.7188      -0.48824010E-02  -0.48824009E-02  -0.48824009E-02  -0.48824009E-02  -0.52880664E-03   0.50930358E-03
  8953.2168      -0.51099363E-02  -0.51099362E-02  -0.51099361E-02  -0.51099362E-02   0.37332998E-03   0.12761893E-02
  8953.7148      -0.45105643E-02  -0.45105643E-02  -0.45105642E-02  -0.45105643E-02   0.74227787E-03  -0.24312074E-03
  8954.2129      -0.43705533E-02  -0.43705532E-02  -0.43705532E-02  -0.43705532E-02   0.13115741E-03  -0.32969022E-03
  8954.7109      -0.43799184E-02  -0.43799184E-02  -0.43799183E-02  -0.43799184E-02   0.41387345E-03   0.91209621E-03
  8955.2090      -0.39582939E-02  -0.39582939E-02  -0.39582938E-02  -0.39582939E-02   0.10396964E-02  -0.42147379E-03
  8955.7070      -0.33442768E-02  -0.33442768E-02  -0.33442767E-02  -0.33442768E-02  -0.59565995E-05  -0.14239192E-02
  8956.2051      -0.39642273E-02  -0.39642272E-02  -0.39642272E-02  -0.39642272E-02  -0.37866942E-03   0.29726392E-03
  8956.7031      -0.37214694E-02  -0.37214694E-02  -0.37214693E-02  -0.37214694E-02   0.29014799E-03   0.73509294E-03
  8957.2012      -0.36752109E-02  -0.36752108E-02  -0.36752108E-02  -0.36752108E-02   0.35355666E-03   0.82664692E-04
  8957.6992      -0.33692916E-02  -0.33692916E-02  -0.33692915E-02  -0.33692916E-02   0.37249029E-03   0.39145698E-04
  8958.1982      -0.33038381E-02  -0.33038380E-02  -0.33038380E-02  -0.33038380E-02   0.39258493E-03  -0.15844052E-03
  8958.6963      -0.29778452E-02  -0.29778451E-02  -0.29778451E-02  -0.29778451E-02   0.21450925E-03  -0.27062772E-03
  8959.2227      -0.30840734E-02  -0.30840733E-02  -0.30840733E-02  -0.30840733E-02   0.11532683E-03   0.19531532E-03
  8959.7207      -0.28597044E-02  -0.28597043E-02  -0.28597043E-02  -0.28597043E-02   0.41459026E-03   0.34816286E-03
  8960.2197      -0.26707269E-02  -0.26707268E-02  -0.26707268E-02  -0.26707268E-02   0.46244520E-03   0.13972926E-03
  8960.7188      -0.23981378E-02  -0.23981378E-02  -0.23981378E-02  -0.23981378E-02   0.55405404E-03   0.27830712E-03
  8961.2168      -0.21182796E-02  -0.21182796E-02  -0.21182795E-02  -0.21182796E-02   0.73994524E-03   0.93472859E-04
  8961.7158      -0.16604124E-02  -0.16604124E-02  -0.16604124E-02  -0.16604124E-02   0.64724648E-03  -0.19148980E-03
  8962.2148      -0.14723276E-02  -0.14723276E-02  -0.14723276E-02  -0.14723276E-02   0.54883841E-03   0.72121916E-04
  8962.7139      -0.11126168E-02  -0.11126168E-02  -0.11126168E-02  -0.11126168E-02   0.71923136E-03   0.27808305E-03
  8963.2129      -0.75446279E-03  -0.75446280E-03  -0.75446277E-03  -0.75446280E-03   0.82639310E-03   0.26594676E-03
  8963.7109      -0.28870289E-03  -0.28870292E-03  -0.28870288E-03  -0.28870292E-03   0.98438028E-03   0.12025653E-03
  8964.2109       0.22794874E-03   0.22794869E-03   0.22794873E-03   0.22794869E-03   0.94640913E-03  -0.62663898E-04
  8964.7100       0.65685447E-03   0.65685441E-03   0.65685445E-03   0.65685441E-03   0.92177278E-03   0.61175125E-04
  8965.2090       0.11479702E-02   0.11479701E-02   0.11479701E-02   0.11479701E-02   0.10074680E-02   0.23791160E-03
  8965.7080       0.16623076E-02   0.16623075E-02   0.16623075E-02   0.16623075E-02   0.11592086E-02   0.39186038E-03
  8966.2070       0.23048603E-02   0.23048602E-02   0.23048602E-02   0.23048602E-02   0.13985447E-02   0.34725276E-03
  8966.7070       0.30594537E-02   0.30594536E-02   0.30594536E-02   0.30594536E-02   0.15061141E-02  -0.16248665E-04
  8967.2061       0.38096189E-02   0.38096187E-02   0.38096187E-02   0.38096187E-02   0.13823106E-02  -0.78083331E-04
  8967.7051       0.44391379E-02   0.44391378E-02   0.44391378E-02   0.44391378E-02   0.14281791E-02   0.28222155E-03
  8968.2051       0.52363698E-02   0.52363696E-02   0.52363696E-02   0.52363696E-02   0.16642500E-02   0.46185440E-03
  8968.7041       0.61017236E-02   0.61017234E-02   0.61017235E-02   0.61017234E-02   0.18895716E-02   0.69464159E-03
  8969.2041       0.71240518E-02   0.71240516E-02   0.71240516E-02   0.71240516E-02   0.23581969E-02   0.10134142E-02
  8969.7041       0.84599205E-02   0.84599203E-02   0.84599203E-02   0.84599203E-02   0.29029859E-02   0.79607951E-03
  8970.2031       0.10024135E-01   0.10024134E-01   0.10024134E-01   0.10024134E-01   0.31534803E-02   0.30459153E-03
  8970.7031       0.11610247E-01   0.11610247E-01   0.11610247E-01   0.11610247E-01   0.32072728E-02   0.34084943E-03
  8971.2031       0.13231408E-01   0.13231407E-01   0.13231407E-01   0.13231407E-01   0.34943298E-02   0.86967357E-03
  8971.7031       0.15104577E-01   0.15104577E-01   0.15104577E-01   0.15104577E-01   0.40769464E-02   0.13975855E-02
  8972.2031       0.17308354E-01   0.17308353E-01   0.17308353E-01   0.17308353E-01   0.48919153E-02   0.24148461E-02
  8972.7031       0.19996492E-01   0.19996492E-01   0.19996492E-01   0.19996492E-01   0.64917925E-02   0.37381327E-02
  8973.2031       0.23800146E-01   0.23800146E-01   0.23800146E-01   0.23800146E-01   0.86300480E-02   0.41072679E-02
  8973.7031       0.28626540E-01   0.28626540E-01   0.28626540E-01   0.28626540E-01   0.10599060E-01   0.29995200E-02
  8974.2031       0.34399207E-01   0.34399206E-01   0.34399206E-01   0.34399206E-01   0.11629568E-01   0.32817361E-02
  8974.7041       0.40267738E-01   0.40267737E-01   0.40267737E-01   0.40267737E-01   0.13884078E-01   0.79326791E-02
  8975.2041       0.48297169E-01   0.48297168E-01   0.48297168E-01   0.48297168E-01   0.19570180E-01   0.14875211E-01
  8975.7041       0.59837918E-01   0.59837916E-01   0.59837916E-01   0.59837916E-01   0.28759289E-01   0.23151653E-01
  8976.2051       0.77085217E-01   0.77085215E-01   0.77085215E-01   0.77085215E-01   0.42744984E-01   0.83712591E-01
  8976.7051       0.10262565       0.10262564       0.10262564       0.10262564       0.11255559       0.14098174
  8977.2061       0.18975337       0.18975336       0.18975336       0.18975336       0.18386770       0.10813983
  8977.7061       0.28667722       0.28667721       0.28667721       0.28667721       0.22080356       0.45029459E-01
  8978.2070       0.41075565       0.41075564       0.41075566       0.41075566       0.22893769      -0.36890419E-01
  8978.7080       0.51604989       0.51604987       0.51623245       0.51623245       0.18384305      -0.14797102
  8979.2090       0.59496638       0.33557181       0.59533139       0.33593684       0.80670724E-01  -0.23643029
  8979.7100       0.59688195       0.45412886       0.59742931       0.45467624      -0.53060106E-01  -0.19115812
  8980.2100       0.54185322       0.49097804       0.54258246       0.49170730      -0.11067856      -0.24229858E-01
  8980.7109       0.48610378       0.52611857       0.48701514       0.52702994      -0.77311771E-01   0.85275738E-01
  8981.2119       0.46439455       0.55953175       0.46548796       0.56062517      -0.25240796E-01   0.82950901E-01
  8981.7129       0.46081250       0.59125318       0.46208786       0.59252855       0.58050322E-02   0.51450172E-01
  8982.2148       0.47021642       0.62137821       0.47167395       0.62283576       0.26358582E-01   0.35049062E-01
  8982.7158       0.48724753       0.64984165       0.48888680       0.65148095       0.40955737E-01   0.38288657E-01
  8983.2168       0.51125407       0.67674178       0.51307499       0.67856272       0.64723816E-01   0.30111538E-01
  8983.7178       0.55210079       0.70212137       0.55410326       0.70412386       0.71127497E-01  -0.67448908E-02
  8984.2197       0.58258783       0.72606485       0.58477207       0.72824910       0.57959365E-01  -0.18214482E-01
  8984.7207       0.61022824       0.74852919       0.61259382       0.75089479       0.52860193E-01  -0.58686345E-02
  8985.2227       0.63560661       0.76964213       0.63815380       0.77218934       0.52073125E-01   0.63125977E-02
  8985.7236       0.66245237       0.78935860       0.66518067       0.79208692       0.59191098E-01   0.11986768E-01
  8986.1973       0.69329425       0.80680223       0.69619373       0.80970173       0.63755429E-01   0.64836854E-02
  8986.6992       0.72465217       0.82405023       0.72773292       0.82713099       0.65516581E-01   0.13341929E-01
  8987.2012       0.75906635       0.84007376       0.76232830       0.84333573       0.77149392E-01   0.19099698E-01
  8987.7021       0.80202530       0.85488105       0.80546796       0.85832374       0.84671668E-01   0.31702065E-02
  8988.2041       0.84398356       0.86858012       0.84760724       0.87220381       0.80328792E-01   0.24713081E-02
  8988.7061       0.88267540       0.88118018       0.88647998       0.88498479       0.87152861E-01   0.14829554E-01
  8989.2080       0.93147632       0.89272210       0.93546167       0.89670747       0.95216181E-01   0.63972089E-02
  8989.7100       0.97826293       0.90325350       0.98242898       0.90741958       0.93575019E-01  -0.10382102E-01
  8990.2119        1.0254163       0.91281322        1.0297629       0.91715986       0.84793589E-01  -0.33957865E-01
  8990.7139        1.0633872       0.92144809        1.0679143       0.92597524       0.59484719E-01  -0.48646644E-01
  8991.2168        1.0851925       0.92921229        1.0899003       0.93392016       0.35908576E-01  -0.34324150E-01
  8991.7188        1.0994717       0.93612113        1.1043599       0.94100930       0.24992380E-01  -0.16377231E-01
  8992.2207        1.1102823       0.94223118        1.1153506       0.94729952       0.19467474E-01  -0.99914903E-02
  8992.7236        1.1190327       0.94759688        1.1242814       0.95284564       0.14952931E-01  -0.12545806E-01
  8993.1973        1.1248854       0.95199720        1.1303039       0.95741582       0.72152393E-02  -0.23692203E-01
  8993.7002        1.1260791       0.95601585        1.1316779       0.96161470      -0.81848750E-02  -0.38150968E-01
  8994.2021        1.1166612       0.95939835        1.1224398       0.96517697      -0.31118854E-01  -0.35731871E-01
  8994.7051        1.0948077       0.96220189        1.1007664       0.96816056      -0.44091833E-01  -0.10891631E-01
  8995.2080        1.0723092       0.96446127        1.0784478       0.97059986      -0.42074745E-01   0.31262224E-02
  8995.7100        1.0525268       0.96621766        1.0588449       0.97253576      -0.40950292E-01  -0.14279123E-02
  8996.2129        1.0311583       0.96752057        1.0376561       0.97401838      -0.43509654E-01  -0.23758853E-02
  8996.7158        1.0087648       0.96840968        1.0154422       0.97508712      -0.43339957E-01   0.21349381E-02
  8997.2188       0.98756261       0.96892835       0.99441957       0.97578533      -0.41362120E-01   0.45644257E-02
  8997.7217       0.96715865       0.96911963       0.97419503       0.97615604      -0.38748601E-01   0.10185477E-01
  8998.1963       0.94968585       0.96903897       0.95689146       0.97624460      -0.31405816E-01   0.16618937E-01
  8998.6992       0.93645946       0.96871800       0.94384429       0.97610285      -0.22503590E-01   0.14150170E-01
  8999.2021       0.92705174       0.96819717       0.93461569       0.97576114      -0.17173575E-01   0.94236652E-02
  8999.7061       0.91916739       0.96751815       0.92691075       0.97526153      -0.13014902E-01   0.10154878E-01
  9000.2090       0.91394704       0.96672724       0.92186931       0.97464954      -0.69486277E-02   0.12577872E-01
  9000.7119       0.91217846       0.96586640       0.92027955       0.97396752      -0.36407822E-03   0.13249873E-01
  9001.2158       0.91358048       0.96497714       0.92186064       0.97325732       0.63913448E-02   0.10851089E-01
  9001.7188       0.91861391       0.96409979       0.92707271       0.97255862       0.10561883E-01   0.44070203E-02
  9002.2217       0.92420468       0.96324099       0.93284200       0.97187834       0.10824366E-01   0.29442168E-03
  9002.6973       0.92920555       0.96244558       0.93801159       0.97125165       0.10849975E-01   0.55611565E-03
  9003.2012       0.93483223       0.96162045       0.94381695       0.97060519       0.11369082E-01   0.55136349E-03
  9003.7051       0.94066331       0.96081329       0.94982659       0.96997660       0.11405639E-01   0.11639472E-02
  9004.2080       0.94631543       0.96002548       0.95565682       0.96936690       0.12540944E-01   0.28546034E-02
  9004.7119       0.95328953       0.95925372       0.96280929       0.96877351       0.14279654E-01   0.19716366E-02
  9005.2158       0.96070646       0.95849944       0.97040449       0.96819749       0.14527959E-01  -0.52354300E-03
  9005.7197       0.96793081       0.95776247       0.97780699       0.96763868       0.13752027E-01  -0.12283804E-02
  9006.2236       0.97456576       0.95704265       0.98462000       0.96709692       0.13289997E-01  -0.39039081E-03
  9006.6992       0.98094836       0.95637884       0.99117057       0.96660107       0.13369639E-01  -0.74306692E-03
  9007.2031       0.98766132       0.95569188       0.99806139       0.96609198       0.12562163E-01  -0.35584524E-02
  9007.7070       0.99360851       0.95502159        1.0041863       0.96559945       0.97834310E-02  -0.71579630E-02
  9008.2109       0.99752106       0.95436780        1.0082766       0.96512332       0.53483681E-02  -0.89434035E-02
  9008.7158       0.99900394       0.95372910        1.0099373       0.96466252       0.76132550E-03  -0.71344371E-02
  9009.2197       0.99828909       0.95310785        1.0093999       0.96421873      -0.18488520E-02  -0.44385200E-02
  9009.6963       0.99719114       0.95253500        1.0084697       0.96381363      -0.35906433E-02  -0.15194241E-02
  9010.2002       0.99476846       0.95194475        1.0062243       0.96340064      -0.33386474E-02  -0.62614053E-03
  9012.2178       0.98877274       0.94973698        1.0009373       0.96190159      -0.51694567E-02  -0.24984627E-02
  9014.2090       0.97404514       0.94779447       0.98690757       0.96065692      -0.13354485E-01  -0.28255788E-02
  9016.2002       0.93558984       0.94607663       0.94914854       0.95963534      -0.16422042E-01   0.50989456E-03
  9018.2207       0.90816484       0.94455278       0.92242842       0.95881638      -0.11308941E-01   0.22343306E-02
  9020.2148       0.89018897       0.94325514       0.90514662       0.95821281      -0.74520980E-02   0.17082487E-02
  9022.2090       0.87844364       0.94215219       0.89409381       0.95780239      -0.44959322E-02   0.12656163E-02
  9024.2041       0.87225335       0.94123349       0.88859476       0.95757492      -0.24031749E-02   0.94342098E-03
  9026.2002       0.86885208       0.94048907       0.88588348       0.95752049      -0.73055037E-03   0.11065006E-02
  9028.1973       0.86933612       0.93990900       0.88705626       0.95762917       0.20153032E-02   0.15215030E-02
  9030.2236       0.87696046       0.93947838       0.89537778       0.95789573       0.53910647E-02   0.14296057E-02
  9032.2227       0.89103731       0.93919909       0.91014084       0.95830265       0.77700380E-02   0.64647307E-03
  9034.2217       0.90802584       0.93905409       0.92781396       0.95884223       0.79757286E-02  -0.69043034E-04
  9036.2227       0.92294022       0.93903317       0.94341200       0.95950497       0.74938658E-02   0.81049828E-04
  9038.1963       0.93781096       0.93912429       0.95895547       0.96026882       0.82978693E-02   0.21404171E-03
  9040.1982       0.95592840       0.93931995       0.97775369       0.96114527       0.83447886E-02  -0.49653072E-03
  9042.2021       0.97123852       0.93960968       0.99374367       0.96211486       0.63088666E-02  -0.15303852E-02
  9044.2061       0.98121371       0.93998306        1.0043971       0.96316653       0.22111577E-02  -0.22176170E-02
  9046.2119       0.98010482       0.94043021        1.0039655       0.96429096      -0.25833342E-02  -0.15563702E-02
  9048.2178       0.97085015       0.94094051       0.99538659       0.96547698      -0.40325327E-02   0.46899656E-04
  9050.1963       0.96403759       0.94149562       0.98923894       0.96669699      -0.23964672E-02   0.83567286E-03
  9052.2041       0.96129711       0.94210128       0.98717161       0.96797581      -0.70128995E-03   0.57032869E-03
  9054.2129       0.96122079       0.94273960       0.98776716       0.96928600      -0.10568495E-03  -0.11255077E-04
  9056.2227       0.96087240       0.94340024       0.98808936       0.97061722      -0.74651960E-03  -0.30473033E-03
  9058.2051       0.95824054       0.94406329       0.98611736       0.97194014      -0.13222294E-02  -0.73289788E-06
  9060.2168       0.95559129       0.94473745       0.98413612       0.97328231      -0.74944687E-03   0.46574191E-03
  9062.2012       0.95524567       0.94539363       0.98444787       0.97459585       0.53892188E-03   0.59583791E-03
  9064.2148       0.95774590       0.94604018       0.98761351       0.97590783       0.16327131E-02   0.44042872E-03
  9066.2002       0.96177489       0.94664853       0.99229702       0.97717068       0.23001963E-02   0.19132421E-03
  9068.2158       0.96694898       0.94722632       0.99813397       0.97841134       0.23982013E-02  -0.67578838E-04
  9070.2031       0.97137465       0.94775163        1.0032116       0.97958861       0.20296850E-02  -0.20467684E-03
  9072.2207       0.97507767       0.94824045        1.0075749       0.98073770       0.15784910E-02  -0.23896271E-03
  9074.2100       0.97769951       0.94867937        1.0108462       0.98182605       0.10721853E-02  -0.20168732E-03
  9076.2002       0.97934443       0.94907661        1.0131392       0.98287143       0.77587631E-03  -0.12302302E-03
  9078.2207       0.98081132       0.94943793        1.0152625       0.98388913       0.57877688E-03  -0.19642823E-03
  9080.2129       0.98166689       0.94975366        1.0167637       0.98485045      -0.12331251E-04  -0.39095898E-03
  9082.2061       0.98076217       0.95003016        1.0165033       0.98577128      -0.97935103E-03  -0.54561518E-03
  9084.2002       0.97776192       0.95026823        1.0141460       0.98665237      -0.21878627E-02  -0.57063793E-03
  9086.2236       0.97197243       0.95047127        1.0090074       0.98750626      -0.32718889E-02  -0.56681744E-03
  9088.2188       0.96461351       0.95063436        1.0022886       0.98830952      -0.44656752E-02  -0.38605328E-03
  9090.2158       0.95414456       0.95076156       0.99245885       0.98907588      -0.48130908E-02  -0.40233866E-04
  9092.2129       0.94538954       0.95085360       0.98434142       0.98980551      -0.46263733E-02   0.12004082E-03
  9094.2119       0.93565711       0.95091138       0.97524559       0.99049988      -0.43333957E-02   0.25114537E-03
  9096.2109       0.92806463       0.95093566       0.96828811       0.99115917      -0.36222941E-02   0.34440010E-03
  9098.2119       0.92116794       0.95092732       0.96202545       0.99178486      -0.29557953E-02   0.43202238E-03
  9100.2129       0.91623553       0.95088717       0.95772548       0.99237715      -0.18933405E-02   0.50673798E-03
  9102.2148       0.91358908       0.95081607       0.95571015       0.99293717      -0.92737385E-03   0.54045268E-03
  9104.2178       0.91252149       0.95071485       0.95527242       0.99346580       0.27111842E-03   0.56382962E-03
  9106.2217       0.91467543       0.95058434       0.95805488       0.99396383       0.13318350E-02   0.39510019E-03
  9108.1982       0.91782273       0.95042784       0.96182055       0.99442569       0.18437752E-02   0.31853629E-03
  9110.2041       0.92201808       0.95024168       0.96664187       0.99486550       0.26003740E-02   0.23092240E-03
  9112.2109       0.92825725       0.95002877       0.97350567       0.99527722       0.27703976E-02  -0.96581694E-04
  9114.2178       0.93313762       0.94979005       0.97900910       0.99566155       0.22127240E-02  -0.32569026E-03
  9116.1982       0.93708004       0.94953007       0.98356477       0.99601482       0.14717728E-02  -0.34344775E-03
  9118.2070       0.93900882       0.94924246       0.98611399       0.99634766       0.84264224E-03  -0.21957217E-03
  9120.2178       0.94046713       0.94893135       0.98819174       0.99665599       0.58918046E-03  -0.66884286E-04
  9122.2002       0.94136154       0.94860277       0.98969525       0.99693651       0.57555991E-03  -0.27856574E-04
  9124.2119       0.94276597       0.94824801       0.99171619       0.99719826       0.47791851E-03  -0.69998321E-04
  9126.1963       0.94327135       0.94787790       0.99282811       0.99743470       0.29583962E-03  -0.32567393E-04
  9128.2100       0.94394877       0.94748274       0.99411943       0.99765343       0.34771082E-03   0.22248640E-04
  9130.1963       0.94466219       0.94707449       0.99543681       0.99784913       0.38483418E-03   0.74704897E-04
  9132.2119       0.94548884       0.94664236       0.99687470       0.99802826       0.64667235E-03   0.16665527E-03
  9134.1992       0.94725075       0.94619957       0.99923770       0.99818654       0.10519386E-02   0.15956598E-03
  9136.2168       0.94970175       0.94573391        1.0022973       0.99832951       0.12857181E-02   0.49327765E-05
  9138.2061       0.95240250       0.94525977        1.0055966       0.99845386       0.10717037E-02  -0.21414407E-03
  9140.1973       0.95396766       0.94477112        1.0077592       0.99856268       0.43331768E-03  -0.31266308E-03
  9142.2168       0.95414040       0.94426204        1.0085363       0.99865795      -0.18229411E-03  -0.28840206E-03
  9144.2090       0.95323635       0.94374741        1.0082268       0.99873791      -0.72366487E-03  -0.23970892E-03
  9146.2021       0.95125638       0.94322109        1.0068401       0.99880484      -0.11376061E-02  -0.12460798E-03
  9148.1963       0.94870038       0.94268385        1.0048761       0.99885960      -0.12205143E-02  -0.33849070E-04
  9150.2197       0.94635284       0.94212879        1.0031276       0.99890358      -0.12735981E-02  -0.28814563E-04
  9152.2158       0.94358115       0.94157227        1.0009453       0.99893642      -0.13363344E-02   0.29679567E-04
  9154.2129       0.94101659       0.94100747       0.99896876       0.99895966      -0.11550816E-02   0.82391030E-04
  9156.2100       0.93896752       0.94043552       0.99750615       0.99897417      -0.10072482E-02   0.11264269E-03
  9158.2090       0.93699153       0.93985675       0.99611557       0.99898082      -0.70495017E-03   0.13994695E-03
  9160.2080       0.93614913       0.93927258       0.99585699       0.99898047      -0.44774026E-03   0.11698035E-03
  9162.2080       0.93520102       0.93868360       0.99549138       0.99897399      -0.23714577E-03   0.13355726E-03
  9164.2090       0.93520031       0.93809067       0.99607188       0.99896226       0.86622343E-04   0.10389453E-03
  9166.2119       0.93554784       0.93749440       0.99699956       0.99894614       0.17883756E-03   0.20540963E-04
  9168.2148       0.93591670       0.93689623       0.99794695       0.99892651       0.16890533E-03  -0.11921094E-04
  9170.2188       0.93622463       0.93629673       0.99883214       0.99890426       0.13107092E-03  -0.18292974E-04
  9172.2227       0.93644202       0.93569712       0.99962514       0.99888027       0.95588922E-04  -0.12719634E-04
  9174.1992       0.93660511       0.93510645        1.0003544       0.99885577       0.80441692E-04   0.78064136E-05
  9176.2061       0.93676245       0.93450831        1.0010850       0.99883092       0.12668499E-03   0.97494229E-05
  9178.2139       0.93711372       0.93391242        1.0020082       0.99880696       0.11958270E-03   0.33196018E-06
  9180.2217       0.93724265       0.93331956        1.0027075       0.99878441       0.12801801E-03  -0.19311156E-04
  9182.2021       0.93762428       0.93273778        1.0036500       0.99876358       0.42565948E-04  -0.42028902E-04
  9184.2119       0.93741249       0.93215037        1.0040059       0.99874384      -0.39685717E-04  -0.23436199E-04
  9186.2227       0.93746472       0.93156568        1.0046245       0.99872549      -0.51661633E-04  -0.61883495E-04
  9188.2061       0.93720615       0.93099189        1.0049230       0.99870874      -0.28686077E-03  -0.91595624E-04
  9190.2188       0.93631839       0.93041257        1.0045989       0.99869308      -0.41768691E-03  -0.28405647E-04
  9192.2031       0.93553665       0.92984433        1.0043712       0.99867895      -0.40039815E-03  -0.72455427E-07
  9194.2178       0.93471720       0.92927029        1.0041128       0.99866591      -0.41797666E-03  -0.46571221E-04
  9196.2041       0.93386433       0.92870719        1.0038114       0.99865431      -0.58672960E-03  -0.41095217E-04
  9198.2207       0.93236858       0.92813839        1.0028740       0.99864380      -0.58247670E-03   0.70497832E-05
  9200.2080       0.93153215       0.92758067        1.0025861       0.99863467      -0.55850298E-03  -0.14097005E-05
  9202.1973       0.93014764       0.92702516        1.0017492       0.99862672      -0.58808251E-03  -0.35854880E-04
  9204.2168       0.92917464       0.92646404        1.0013304       0.99861986      -0.70223802E-03  -0.62467095E-04
  9206.2070       0.92733187       0.92591382        1.0000323       0.99861426      -0.83855682E-03  -0.21319303E-04
  9208.1982       0.92583601       0.92536605       0.99907973       0.99860979      -0.78711869E-03   0.92629086E-05
  9210.2207       0.92417261       0.92481243       0.99796655       0.99860639      -0.80137829E-03   0.84355588E-05
  9212.2139       0.92261792       0.92426953       0.99695250       0.99860414      -0.75324402E-03   0.16385386E-04
  9214.2080       0.92116920       0.92372905       0.99604309       0.99860296      -0.73604484E-03   0.29814502E-04
  9216.2031       0.91968169       0.92319095       0.99509355       0.99860284      -0.63430801E-03   0.25944284E-04
  9218.1992       0.91863755       0.92265521       0.99458607       0.99860375      -0.63249601E-03   0.30741608E-04
  9220.1963       0.91715600       0.92212180       0.99363985       0.99860568      -0.51155062E-03   0.79150495E-04
  9222.2236       0.91657887       0.92158298       0.99360451       0.99860865      -0.31396276E-03   0.64167878E-04
  9224.2217       0.91589218       0.92105450       0.99345020       0.99861255      -0.25324924E-03   0.20366082E-04
  9226.2217       0.91556635       0.92052808       0.99365566       0.99861741      -0.23253713E-03   0.16861957E-04
  9228.2217       0.91496203       0.92000418       0.99358103       0.99862320      -0.18580141E-03   0.44770348E-04
  9230.2236       0.91482280       0.91948230       0.99397038       0.99862991      -0.53370671E-04   0.19503565E-04
  9232.1963       0.91474990       0.91897047       0.99441679       0.99863739      -0.10828254E-03  -0.40789264E-04
  9234.1992       0.91439231       0.91845326       0.99458486       0.99864584      -0.21553247E-03   0.16127334E-04
  9236.2031       0.91388631       0.91793825       0.99460319       0.99865515      -0.43663540E-04   0.79689329E-04
  9238.2080       0.91421727       0.91742541       0.99545712       0.99866529       0.10392611E-03   0.22334045E-04
  9240.2139       0.91430313       0.91691474       0.99606462       0.99867625       0.45913846E-04   0.34314140E-05
  9242.2207       0.91440151       0.91640623       0.99668324       0.99868799       0.11769535E-03   0.36223256E-06
  9244.1982       0.91477207       0.91590747       0.99756488       0.99870031       0.47357089E-04  -0.21365811E-04
  9246.2070       0.91459029       0.91540316       0.99790066       0.99871356       0.32524813E-04  -0.28648386E-04
  9248.2158       0.91490274       0.91490119       0.99872907       0.99872754      -0.67740664E-04  -0.72216125E-05
  9250.1973       0.91431998       0.91440830       0.99865367       0.99874201       0.37084128E-05   0.32528088E-05
  9252.2080       0.91491754       0.91391044       0.99976446       0.99875737      -0.54754801E-04  -0.51203667E-04
  9254.2197       0.91409974       0.91341460       0.99945851       0.99877340      -0.20225322E-03  -0.14624751E-04
  9256.2031       0.91410952       0.91292795       0.99997138       0.99878983      -0.11318214E-03   0.15945499E-04
  9258.2168       0.91364734       0.91243609        1.0000183       0.99880713      -0.13851746E-03   0.25575517E-04
  9260.2021       0.91355559       0.91195334        1.0004270       0.99882476      -0.10905651E-04   0.22731946E-04
  9262.2178       0.91360370       0.91146538        1.0009815       0.99884324      -0.47566946E-04  -0.12549604E-04
  9264.2041       0.91336523       0.91098667        1.0012405       0.99886198      -0.61129164E-04   0.36178660E-05
  9266.2217       0.91335895       0.91050256        1.0017379       0.99888155      -0.33081372E-04   0.18118906E-04
  9268.2100       0.91323271       0.91002757        1.0021064       0.99890134       0.11453362E-04  -0.48807050E-04
  9270.1992       0.91340450       0.90955443        1.0027717       0.99892161      -0.22721142E-03  -0.77407208E-04
  9272.2197       0.91232166       0.90907593        1.0021884       0.99894267      -0.29892632E-03   0.61912921E-05
  9274.2109       0.91220530       0.90860641        1.0025627       0.99896386      -0.20237381E-03   0.20240327E-04
  9276.2031       0.91151552       0.90813864        1.0023623       0.99898547      -0.21830100E-03  -0.34987009E-04
  9278.1963       0.91133528       0.90767263        1.0026701       0.99900748      -0.34181103E-03  -0.61581807E-04
  9280.2197       0.91014260       0.90720156        1.0019712       0.99903021      -0.46565049E-03   0.17527662E-04
  9282.2139       0.90946449       0.90673924        1.0017782       0.99905297      -0.27139190E-03   0.38159305E-04
  9284.2100       0.90905967       0.90627841        1.0018573       0.99907607      -0.31338341E-03  -0.30888256E-04
  9286.2061       0.90821340       0.90581948        1.0014934       0.99909948      -0.39470400E-03  -0.49827249E-05
  9288.2031       0.90748358       0.90536222        1.0012445       0.99912320      -0.33327993E-03   0.31978324E-04
  9290.2021       0.90688161       0.90490638        1.0011224       0.99914720      -0.26691861E-03   0.95427362E-05
  9292.2012       0.90641641       0.90445235        1.0011355       0.99917145      -0.29512711E-03  -0.17202987E-05
  9294.2012       0.90570137       0.90399994        1.0008973       0.99919593      -0.27379826E-03   0.17668181E-04
  9296.2012       0.90532122       0.90354934        1.0009925       0.99922061      -0.22445439E-03   0.12845154E-04
  9298.2031       0.90480312       0.90310009        1.0009485       0.99924550      -0.22239324E-03  -0.14526077E-04
  9300.2061       0.90443055       0.90265236        1.0010487       0.99927057      -0.28262987E-03  -0.17836325E-04
  9302.2100       0.90367065       0.90220617        1.0007602       0.99929578      -0.29386161E-03   0.14266495E-04
  9304.2139       0.90325281       0.90176171        1.0008122       0.99932111      -0.22545262E-03   0.11569899E-04
  9306.2188       0.90276686       0.90131872        1.0007947       0.99934655      -0.24748020E-03  -0.21864940E-04
  9308.1953       0.90226750       0.90088367        1.0007555       0.99937171      -0.31250569E-03  -0.59108396E-05
  9310.2021       0.90152206       0.90044359        1.0004757       0.99939730      -0.27102485E-03   0.21913035E-04
  9312.2100       0.90117941       0.90000491        1.0005974       0.99942293      -0.22453143E-03  -0.18700925E-05
  9314.2188       0.90062018       0.89956767        1.0005011       0.99944859      -0.27853645E-03  -0.12832044E-04
  9316.1992       0.90006828       0.89913817        1.0004040       0.99947387      -0.27572102E-03   0.24033499E-05
  9318.2090       0.89952000       0.89870387        1.0003156       0.99949950      -0.26894660E-03   0.11560451E-04
  9320.2207       0.89898671       0.89827072        1.0002411       0.99952509      -0.22923066E-03  -0.40426026E-05
  9322.2031       0.89860443       0.89784539        1.0003093       0.99955024      -0.28509316E-03  -0.81664861E-05
  9324.2158       0.89784773       0.89741507        1.0000083       0.99957567      -0.26185659E-03   0.15851311E-04
  9326.2002       0.89755776       0.89699227        1.0001661       0.99960063      -0.22173389E-03   0.14672668E-04
  9328.2148       0.89696102       0.89656450        1.0000223       0.99962583      -0.20318059E-03  -0.33890833E-05
  9330.2012       0.89674484       0.89614415        1.0002512       0.99965051      -0.23529361E-03  -0.13938673E-04
  9332.2178       0.89601914       0.89571885       0.99997565       0.99967539      -0.25897710E-03   0.10984229E-04
  9334.2051       0.89570792       0.89530111        1.0001065       0.99969970      -0.19131385E-03   0.20189910E-04
  9336.2236       0.89525277       0.89487823        1.0000987       0.99972419      -0.17810036E-03  -0.83645728E-05
  9338.2129       0.89499413       0.89446285        1.0002794       0.99974812      -0.22483739E-03  -0.22434388E-04
  9340.2031       0.89435803       0.89404867        1.0000812       0.99977186      -0.26737801E-03  -0.43536761E-05
  9342.2246       0.89392149       0.89362937        1.0000878       0.99979575      -0.24230303E-03   0.11010940E-04
  9344.2158       0.89338574       0.89321774       0.99998704       0.99981906      -0.22319441E-03   0.43222198E-05
  9346.2090       0.89303219       0.89280706        1.0000673       0.99984218      -0.22508158E-03  -0.10748341E-04
  9348.2021       0.89248850       0.89239777       0.99995577       0.99986507      -0.26604052E-03   0.90802489E-05
  9350.1973       0.89197114       0.89198941       0.99986945       0.99988775      -0.18886682E-03   0.14224195E-04
  9352.2227       0.89172914       0.89157627        1.0000634       0.99991054      -0.20885072E-03  -0.14585623E-04
  9354.2188       0.89113125       0.89117046       0.99989353       0.99993277      -0.24752290E-03  -0.10783944E-04
  9356.2158       0.89074076       0.89076583       0.99992967       0.99995476      -0.25191209E-03   0.96092881E-05
  9358.2139       0.89012483       0.89036233       0.99973900       0.99997653      -0.20913284E-03  -0.82375393E-06
  9360.2129       0.88990483       0.88996000       0.99994286       0.99999805      -0.25520471E-03  -0.12410871E-04
  9362.2129       0.88910427       0.88955881       0.99956477        1.0000193      -0.25876391E-03  -0.57389605E-06
  9364.2129       0.88886978       0.88915897       0.99975114        1.0000404      -0.25750030E-03  -0.26532159E-04
  9366.2148       0.88807378       0.88876009       0.99937481        1.0000611      -0.36494296E-03  -0.38356425E-04
  9368.2168       0.88740858       0.88836253       0.99912770        1.0000817      -0.41107559E-03   0.23064441E-04
  9370.2197       0.88642746       0.88796613       0.99856324        1.0001019      -0.27257218E-03   0.55225010E-04
  9372.2246       0.88631617       0.88757067       0.99886742        1.0001220      -0.18974479E-03   0.12585551E-04
  9374.1992       0.88567237       0.88718249       0.99863125        1.0001414      -0.22248798E-03   0.74975100E-06
  9376.2051       0.88543055       0.88678948       0.99880192        1.0001609      -0.18676041E-03   0.21166856E-04
  9378.2119       0.88492296       0.88639761       0.99870539        1.0001801      -0.13755174E-03   0.34663833E-05
  9380.2188       0.88487846       0.88600705       0.99907037        1.0001990      -0.17284739E-03  -0.47666877E-04
  9382.1973       0.88423409       0.88562331       0.99882810        1.0002173      -0.32752331E-03  -0.23237522E-04
  9384.2061       0.88357253       0.88523500       0.99857319        1.0002357      -0.26550236E-03   0.74500396E-05
