Repository: Ameyanagi/IBR-AIC

#Iterative Bragg peak Removal of X-ray Absorption Spectrum (IBR-XAS)

This package amims to provide a method of removing Bragg peaks from X-ray absorption spectra.
This method can be applied for both transmission and fluorescence mode of XAS, with the aid of varing a angle of sample.

<!-- .. image:: https://img.shields.io/pypi/v/ibr_xas.svg -->
<!-- :target: https://pypi.python.org/pypi/ibr_xas -->
<!---->
<!-- .. image:: https://img.shields.io/travis/Ameyanagi/ibr_xas.svg -->
<!-- :target: https://travis-ci.com/Ameyanagi/ibr_xas -->
<!---->
<!-- .. image:: https://readthedocs.org/projects/ibr-xas/badge/?version=latest -->

File: examples/output/analysis/Standard XAFS spectra of oxides/CuO.nor (part 1 of 2)
# XDI/1.0 Athena/0.9.26
# Element.edge:                  K
# Element.symbol:                Cu
# Column.1:                      energy eV
# Column.2:                      norm
# Column.3:                      nbkg
# Column.4:                      flat
# Column.5:                      fbkg
# Column.6:                      nder
# Column.7:                      nsec
# Athena.e0:                     8981.251
# Athena.eshift:                 0
# Athena.rbkg:                   1.0
# Athena.importance:             1
# Athena.standard:               None
# Athena.bkg_kweight:            1
# Athena.edge_step:              0.6384147
# Athena.fixed_step:             no
# Athena.pre_edge_range:         -150 -75
# Athena.pre_edge_line:          6.214196 - 0.000693142 * E
# Athena.normalization_range:    150 689.507799999999
# Athena.post_edge_polynomial:   19.411500 - 0.003541 * E + 1.61392952e-007 * E^2 + 0 * E^3
# Athena.spline_range_energy:    0.952 789.490
# Athena.clamps:                 0 24
# Athena.spline_range_k:         0.500 14.395
# Athena.kweight:                2
# Athena.window:                 kaiser-bessel
# Athena.phase_correction:       no
# Athena.k_range:                2 14.395
# Athena.dk:                     0
# Athena.r_range:                1 3
# Athena.dr:                     0
# Athena.window:                 kaiser-bessel
# Athena.plot_multiplier:        1
# Athena.y_offset:               0
# ///
#------------------------
#   e         norm       nbkg       flat       fbkg       nder       nsec
  8770.7383       0.11727349E-01   0.11727348E-01   0.11727348E-01   0.11727348E-01  -0.72018159E-04  -0.17691407E-05
  8780.7441       0.11006750E-01   0.11006749E-01   0.11006749E-01   0.11006749E-01  -0.89719827E-04   0.31787180E-05
  8790.7471       0.99321627E-02   0.99321622E-02   0.99321622E-02   0.99321622E-02  -0.84158262E-05  -0.76098463E-05
  8800.7461       0.10838416E-01   0.10838416E-01   0.10838416E-01   0.10838416E-01  -0.24193197E-03  -0.19355030E-04
  8810.7432       0.50944668E-02   0.50944665E-02   0.50944666E-02   0.50944665E-02  -0.39544094E-03   0.20354057E-05
  8820.7627       0.29230331E-02   0.29230329E-02   0.29230330E-02   0.29230329E-02  -0.20119007E-03   0.16361741E-04
  8830.7520       0.10688950E-02   0.10688948E-02   0.10688949E-02   0.10688948E-02  -0.68062131E-04   0.39373660E-05
  8840.7373       0.15635193E-02   0.15635192E-02   0.15635192E-02   0.15635192E-02  -0.12254276E-03  -0.44819422E-05
  8850.7461      -0.13812372E-02  -0.13812372E-02  -0.13812371E-02  -0.13812372E-02  -0.15767453E-03   0.80596629E-05
  8860.7510      -0.15921314E-02  -0.15921314E-02  -0.15921314E-02  -0.15921314E-02   0.38760918E-04   0.11073033E-04
  8870.7520      -0.60579014E-03  -0.60579017E-03  -0.60579011E-03  -0.60579017E-03   0.63851454E-04  -0.84885570E-06
  8880.7480      -0.31529392E-03  -0.31529397E-03  -0.31529390E-03  -0.31529397E-03   0.21786351E-04  -0.12556654E-05
  8890.7412      -0.17029842E-03  -0.17029848E-03  -0.17029841E-03  -0.17029848E-03   0.38751708E-04   0.17662903E-05
  8900.7568       0.46008126E-03   0.46008116E-03   0.46008123E-03   0.46008116E-03   0.57127700E-04   0.21677463E-05
  8910.7412       0.97225559E-03   0.97225547E-03   0.97225553E-03   0.97225547E-03   0.82106634E-04   0.33418256E-05
  8920.7490       0.21015735E-02   0.21015733E-02   0.21015734E-02   0.21015733E-02   0.12393815E-03   0.65565427E-05
  8930.7510       0.34522331E-02   0.34522329E-02   0.34522329E-02   0.34522329E-02   0.21330174E-03   0.10857814E-04
  8940.7500       0.63678216E-02   0.63678212E-02   0.63678213E-02   0.63678212E-02   0.34110528E-03   0.10920049E-04
  8950.7432       0.10271678E-01   0.10271678E-01   0.10271678E-01   0.10271678E-01   0.43161754E-03   0.59458607E-04
  8951.2402       0.10895576E-01   0.10895575E-01   0.10895575E-01   0.10895575E-01   0.96483796E-03   0.13831608E-03
  8951.7383       0.11231788E-01   0.11231788E-01   0.11231788E-01   0.11231788E-01   0.56925587E-03  -0.15589327E-03
  8952.2637       0.11478209E-01   0.11478209E-01   0.11478209E-01   0.11478209E-01   0.80528119E-03   0.39302127E-03
  8952.7607       0.12055108E-01   0.12055107E-01   0.12055107E-01   0.12055107E-01   0.97108081E-03   0.24549798E-03
  8953.2588       0.12444532E-01   0.12444531E-01   0.12444531E-01   0.12444531E-01   0.10495762E-02  -0.47104509E-05
  8953.7568       0.13100591E-01   0.13100590E-01   0.13100590E-01   0.13100590E-01   0.96638873E-03  -0.42552567E-03
  8954.2549       0.13407152E-01   0.13407151E-01   0.13407151E-01   0.13407151E-01   0.62571011E-03  -0.21909567E-03
  8954.7529       0.13723861E-01   0.13723860E-01   0.13723860E-01   0.13723860E-01   0.74814754E-03   0.21474486E-03
  8955.2510       0.14152381E-01   0.14152381E-01   0.14152381E-01   0.14152381E-01   0.83961746E-03  -0.18051614E-03
  8955.7490       0.14560204E-01   0.14560203E-01   0.14560203E-01   0.14560203E-01   0.56833541E-03  -0.60807198E-04
  8956.2471       0.14718500E-01   0.14718499E-01   0.14718500E-01   0.14718499E-01   0.77904741E-03   0.37656323E-03
  8956.7451       0.15336213E-01   0.15336212E-01   0.15336212E-01   0.15336212E-01   0.94343004E-03   0.92958385E-04
  8957.2432       0.15658251E-01   0.15658250E-01   0.15658250E-01   0.15658250E-01   0.87164326E-03  -0.22183782E-03
  8957.7412       0.16204457E-01   0.16204456E-01   0.16204456E-01   0.16204456E-01   0.72245739E-03  -0.21846326E-03
  8958.2393       0.16377891E-01   0.16377890E-01   0.16377890E-01   0.16377890E-01   0.65403201E-03   0.41796617E-03
  8958.7383       0.16856592E-01   0.16856591E-01   0.16856591E-01   0.16856591E-01   0.11392115E-02   0.48682550E-03
  8959.2363       0.17513685E-01   0.17513684E-01   0.17513684E-01   0.17513684E-01   0.11393970E-02  -0.25356339E-03
  8959.7627       0.18023790E-01   0.18023789E-01   0.18023789E-01   0.18023789E-01   0.87946112E-03  -0.34767388E-03
  8960.2607       0.18414605E-01   0.18414604E-01   0.18414604E-01   0.18414604E-01   0.78323991E-03   0.71956429E-04
  8960.7598       0.18804759E-01   0.18804758E-01   0.18804758E-01   0.18804758E-01   0.95120888E-03   0.52299052E-03
  8961.2588       0.19364006E-01   0.19364005E-01   0.19364005E-01   0.19364005E-01   0.13052367E-02   0.26756821E-03
  8961.7568       0.20106080E-01   0.20106079E-01   0.20106079E-01   0.20106079E-01   0.12179744E-02  -0.20167371E-03
  8962.2559       0.20578448E-01   0.20578447E-01   0.20578447E-01   0.20578447E-01   0.11041479E-02   0.60420450E-04
  8962.7549       0.21208130E-01   0.21208129E-01   0.21208129E-01   0.21208129E-01   0.12782800E-02   0.24831298E-03
  8963.2539       0.21854172E-01   0.21854171E-01   0.21854171E-01   0.21854171E-01   0.13519643E-02   0.28577279E-03
  8963.7529       0.22557390E-01   0.22557389E-01   0.22557389E-01   0.22557389E-01   0.15634813E-02   0.12608566E-03
  8964.2510       0.23413119E-01   0.23413118E-01   0.23413118E-01   0.23413118E-01   0.14776843E-02  -0.21007222E-03
  8964.7510       0.24032267E-01   0.24032265E-01   0.24032265E-01   0.24032265E-01   0.13538082E-02   0.34864851E-03
  8965.2500       0.24765573E-01   0.24765572E-01   0.24765572E-01   0.24765572E-01   0.18259841E-02   0.51748074E-03
  8965.7490       0.25854599E-01   0.25854597E-01   0.25854598E-01   0.25854597E-01   0.18702540E-02   0.62811806E-04
  8966.2480       0.26632087E-01   0.26632085E-01   0.26632086E-01   0.26632085E-01   0.18886703E-02   0.24674380E-03
  8966.7471       0.27739681E-01   0.27739679E-01   0.27739679E-01   0.27739679E-01   0.21165290E-02   0.68298511E-03
  8967.2471       0.28746711E-01   0.28746709E-01   0.28746710E-01   0.28746709E-01   0.25710407E-02   0.77442317E-03
  8967.7461       0.30308150E-01   0.30308149E-01   0.30308149E-01   0.30308149E-01   0.28901777E-02  -0.17183956E-03
  8968.2451       0.31631108E-01   0.31631107E-01   0.31631107E-01   0.31631107E-01   0.23995448E-02  -0.64930310E-03
  8968.7451       0.32705296E-01   0.32705294E-01   0.32705294E-01   0.32705294E-01   0.22415239E-02   0.49929177E-03
  8969.2441       0.33870391E-01   0.33870389E-01   0.33870389E-01   0.33870389E-01   0.28983373E-02   0.10167329E-02
  8969.7441       0.35600735E-01   0.35600733E-01   0.35600733E-01   0.35600733E-01   0.32572401E-02   0.32553814E-03
  8970.2441       0.37127631E-01   0.37127629E-01   0.37127629E-01   0.37127629E-01   0.32238755E-02   0.48489591E-03
  8970.7432       0.38821709E-01   0.38821707E-01   0.38821707E-01   0.38821707E-01   0.37416996E-02   0.13262266E-02
  8971.2432       0.40865963E-01   0.40865961E-01   0.40865961E-01   0.40865961E-01   0.45489084E-02   0.83105382E-03
  8971.7432       0.43370617E-01   0.43370615E-01   0.43370615E-01   0.43370615E-01   0.45727534E-02  -0.77183377E-04
  8972.2432       0.45438716E-01   0.45438714E-01   0.45438714E-01   0.45438714E-01   0.44717251E-02   0.15322455E-02
  8972.7432       0.47842342E-01   0.47842340E-01   0.47842340E-01   0.47842340E-01   0.61049989E-02   0.45649359E-02
  8973.2432       0.51543715E-01   0.51543713E-01   0.51543713E-01   0.51543713E-01   0.90366609E-02   0.63791470E-02
  8973.7432       0.56879003E-01   0.56879000E-01   0.56879000E-01   0.56879000E-01   0.12484146E-01   0.73941769E-02
  8974.2432       0.64027861E-01   0.64027858E-01   0.64027858E-01   0.64027858E-01   0.16430838E-01   0.45573816E-02
  8974.7432       0.73309841E-01   0.73309837E-01   0.73309837E-01   0.73309837E-01   0.17041527E-01  -0.26259687E-02
  8975.2441       0.81084726E-01   0.81084722E-01   0.81084722E-01   0.81084722E-01   0.13802506E-01  -0.79717011E-02
  8975.7441       0.87124769E-01   0.87124764E-01   0.87124764E-01   0.87124764E-01   0.90626519E-02  -0.61778966E-02
  8976.2441       0.90147378E-01   0.90147373E-01   0.90147373E-01   0.90147373E-01   0.76246092E-02   0.56524978E-02
  8976.7451       0.94757003E-01   0.94756998E-01   0.94756998E-01   0.94756998E-01   0.14720802E-01   0.19968548E-01
  8977.2451       0.10488290       0.10488290       0.10488290       0.10488290       0.27613126E-01   0.19953023E-01
  8977.7461       0.12239774       0.12239774       0.12239774       0.12239774       0.34693778E-01   0.60867811E-02
  8978.2461       0.13961137       0.13961137       0.13961137       0.13961137       0.33705994E-01   0.57953096E-03
  8978.7471       0.15613744       0.15613743       0.15613743       0.15613743       0.35273889E-01   0.14730769E-01
  8979.2480       0.17495228       0.17495227       0.17495227       0.17495227       0.48464751E-01   0.52006463E-01
  8979.7490       0.20469427       0.20469426       0.20469426       0.20469426       0.87379164E-01   0.83952801E-01
  8980.2500       0.26250620       0.26250619       0.26250619       0.26250619       0.13258546       0.73243094E-01
  8980.7500       0.33741232       0.33741230       0.33741230       0.33741230       0.16069550       0.23921931E-01
  8981.2510       0.42336240       0.42336238       0.42336243       0.42336243       0.15653131      -0.40840920E-01
  8981.7520       0.49425669       0.49425666       0.49421650       0.49421650       0.11977290      -0.62889042E-01
  8982.2529       0.54336287       0.62216813       0.54328234       0.62208763       0.93522779E-01  -0.49344436E-01
  8982.7549       0.58805069       0.76390958       0.58792961       0.76378853       0.70285365E-01  -0.58858531E-01
  8983.2559       0.61385909       0.78385079       0.61369741       0.78368914       0.34487672E-01  -0.62889721E-01
  8983.7568       0.62260388       0.80279759       0.62240149       0.80259523       0.72761532E-02  -0.33241325E-01
  8984.2578       0.62114907       0.82078167       0.62090582       0.82053846       0.11831890E-02   0.10460784E-01
  8984.7598       0.62379062       0.83785634       0.62350632       0.83757207       0.17768319E-01   0.37815438E-01
  8985.2607       0.63896892       0.85397460       0.63864352       0.85364923       0.39108291E-01   0.39411760E-01
  8985.7627       0.66301233       0.86923145       0.66264561       0.86886477       0.57294374E-01   0.33297287E-01
  8986.2637       0.69643517       0.88358697       0.69602710       0.88317893       0.72505470E-01   0.25690938E-01
  8986.7373       0.73367616       0.89637915       0.73322887       0.89593190       0.82332762E-01   0.18430535E-01
  8987.2393       0.77675902       0.90913581       0.77627003       0.90864687       0.90486300E-01   0.22164119E-01
  8987.7412       0.82451536       0.92108797       0.82398456       0.92055722       0.10458332       0.16561215E-01
  8988.2422       0.88164563       0.93224316       0.88107297       0.93167055       0.10709554      -0.13066998E-01
  8988.7441       0.93192148       0.94266565       0.93130675       0.94205098       0.91478429E-01  -0.32322799E-01
  8989.2461       0.97348082       0.95236082       0.97282390       0.95170395       0.74646685E-01  -0.33236924E-01
  8989.7480        1.0068593       0.96134906        1.0061600       0.96064987       0.58111881E-01  -0.29989328E-01
  8990.2500        1.0318193       0.96965820        1.0310776       0.96891656       0.44540398E-01  -0.19509607E-01
  8990.7520        1.0515778       0.97731064        1.0507936       0.97652642       0.38524235E-01  -0.73646660E-02
  8991.2539        1.0704938       0.98432930        1.0696668       0.98350238       0.37147010E-01  -0.33057052E-02
  8991.7568        1.0889032       0.99075220        1.0880333       0.98988237       0.35202663E-01  -0.42498902E-02
  8992.2588        1.1058690       0.99657917        1.1049561       0.99566638       0.32876295E-01  -0.23916189E-02
  8992.7607        1.1219077        1.0018455        1.1209517        1.0008897       0.32801716E-01   0.15498983E-02
  8993.2637        1.1388314        1.0065865        1.1378322        1.0055873       0.34433788E-01   0.46741777E-02
  8993.7373        1.1555357        1.0105810        1.1544956        1.0095409       0.37366518E-01   0.13519571E-02
  8994.2402        1.1753198        1.0143474        1.1742362        1.0132637       0.35753974E-01  -0.15990806E-01
  8994.7422        1.1914649        1.0176427        1.1903376        1.0165155       0.21297357E-01  -0.32996486E-01
  8995.2451        1.1967215        1.0205031        1.1955505        1.0193321       0.25958055E-02  -0.30069281E-01
  8995.7480        1.1940757        1.0229468        1.1928607        1.0217318      -0.89463257E-02  -0.16734805E-01
  8996.2500        1.1877314        1.0249946        1.1864724        1.0237357      -0.14221000E-01  -0.77609609E-02
  8996.7529        1.1797851        1.0266784        1.1784819        1.0253754      -0.16745315E-01  -0.48744478E-02
  8997.2559        1.1708873        1.0280188        1.1695398        1.0266714      -0.19124207E-01  -0.77908219E-02
  8997.7588        1.1605480        1.0290396        1.1591561        1.0276477      -0.24582103E-01  -0.13218726E-01
  8998.2617        1.1461626        1.0297654        1.1447261        1.0283290      -0.32419602E-01  -0.12015943E-01
  8998.7363        1.1288579        1.0302019        1.1273792        1.0287233      -0.36327687E-01  -0.21873901E-02
  8999.2393        1.1106486        1.0304244        1.1091252        1.0289010      -0.34557995E-01   0.20949250E-02
  8999.7422        1.0940960        1.0304237        1.0925276        1.0288553      -0.34220402E-01   0.22456037E-02
  9000.2461        1.0761955        1.0302236        1.0745820        1.0286101      -0.32297121E-01   0.11490366E-01
  9000.7490        1.0615792        1.0298495        1.0599205        1.0281908      -0.22651902E-01   0.60736834E-02
  9002.7617        1.0192124        1.0270963        1.0173715        1.0252554      -0.17018163E-01   0.38740048E-02
  9004.7480       0.99352359        1.0235466       0.99150086        1.0215239      -0.71597566E-02   0.45844310E-02
  9006.7637       0.99055907        1.0201298       0.98834982        1.0179206       0.13287297E-02   0.23821478E-02
  9008.7510       0.99884249        1.0170329       0.99644734        1.0146378       0.23759811E-02  -0.58294393E-03
  9010.7402        1.0000072        1.0141940       0.99742392        1.0116108      -0.98934687E-03  -0.13119726E-02
  9012.7578       0.99487838        1.0115719       0.99210233        1.0087959      -0.28808307E-02  -0.10814870E-02
  9014.7490       0.98845848        1.0092288       0.98549013        1.0062605      -0.53248119E-02  -0.15538659E-02
  9016.7402       0.97367285        1.0071195       0.97051019        1.0039569      -0.90689461E-02  -0.14009730E-02
  9018.7607       0.95207659        1.0052088       0.94871471        1.0018470      -0.10945095E-01   0.11773611E-03
  9020.7549       0.92973157        1.0035404       0.92617105       0.99997988      -0.85962709E-02   0.16432145E-02
  9022.7490       0.91779208        1.0020786       0.91403091       0.99831751      -0.43914628E-02   0.20591322E-02
  9024.7441       0.91221315        1.0008137       0.90824921       0.99684982      -0.38198065E-03   0.21348282E-02
  9026.7402       0.91626752       0.99973661       0.91209870       0.99556784       0.41290637E-02   0.20441688E-02
  9028.7373       0.92870133       0.99883830       0.92432551       0.99446253       0.77807944E-02   0.12399705E-02
  9030.7637       0.94757355       0.99810062       0.94298564       0.99351276       0.91180850E-02   0.40606556E-03
  9032.7627       0.96540527       0.99753501       0.96060609       0.99273589       0.94153707E-02   0.10661224E-03
  9034.7617       0.98521620       0.99712103       0.98020374       0.99210862       0.95443208E-02  -0.17392157E-03
  9036.7627        1.0035826       0.99684915       0.99835457       0.99162122       0.87196844E-02  -0.56053601E-03
  9038.7363        1.0198735       0.99671153        1.0144309       0.99126905       0.73164143E-02  -0.79731046E-03
  9040.7383        1.0326697       0.99669512        1.0270075       0.99103300       0.55498970E-02  -0.68506872E-03
  9042.7422        1.0421058       0.99679362        1.0362217       0.99090960       0.45720976E-02  -0.40996467E-03
  9044.7461        1.0509937       0.99699768        1.0448858       0.99088975       0.39068406E-02  -0.59582200E-03
  9046.7520        1.0577714       0.99729827        1.0514373       0.99096416       0.21829705E-02  -0.10438071E-02
  9048.7578        1.0597512       0.99768578        1.0531888       0.99112347      -0.28060029E-03  -0.11353722E-02
  9050.7363        1.0566534       0.99814399        1.0498640       0.99135459      -0.23406930E-02  -0.78022277E-03
  9052.7441        1.0504205       0.99867679        1.0433985       0.99165492      -0.33908023E-02  -0.22439469E-03
  9054.7529        1.0430339       0.99926879        1.0357774       0.99201230      -0.32419967E-02   0.13671364E-03
  9056.7627        1.0373922       0.99991062        1.0298988       0.99241734      -0.28414049E-02   0.17092184E-03
  9058.7451        1.0316905        1.0005830        1.0239616       0.99285415      -0.25596425E-02   0.13517161E-03
  9060.7568        1.0271687        1.0012958        1.0191987       0.99332587      -0.23015160E-02   0.10314282E-03
  9062.7412        1.0224934        1.0020198        1.0142836       0.99381006      -0.21474735E-02   0.14581734E-03
  9064.7549        1.0185829        1.0027662        1.0101277       0.99431113      -0.17185237E-02   0.19367957E-03
  9066.7402        1.0156210        1.0035045        1.0069220       0.99480550      -0.13729489E-02   0.58482131E-04
  9068.7559        1.0130897        1.0042471        1.0041409       0.99529835      -0.14845366E-02  -0.35333735E-04
  9070.7432        1.0096784        1.0049630        1.0004815       0.99576609      -0.15143899E-02   0.53916478E-04
  9072.7607        1.0070249        1.0056677       0.99757392       0.99621676      -0.12686119E-02   0.11618412E-03
  9074.7500        1.0045954        1.0063407       0.99489191       0.99663733      -0.10488633E-02   0.22567436E-03
  9076.7402        1.0028509        1.0069929       0.99289291       0.99703495      -0.37054081E-03   0.37473181E-03
  9078.7607        1.0031092        1.0076340       0.99289068       0.99741548       0.45407352E-03   0.34710110E-04
  9080.7529        1.0046730        1.0082457       0.99419557       0.99776837      -0.23125955E-03  -0.31544807E-03
  9082.7461        1.0021876        1.0088382       0.99144911       0.99809979      -0.80311320E-03  -0.57209012E-04
  9084.7402        1.0014707        1.0094118       0.99046914       0.99841022      -0.45936904E-03   0.54348298E-04
  9086.7637        1.0003420        1.0099748       0.98907131       0.99870414      -0.58476348E-03   0.60592445E-04
  9088.7588       0.99912082        1.0105116       0.98758279       0.99897366      -0.21587224E-03   0.21111488E-03
  9090.7559       0.99948020        1.0110314       0.98767255       0.99922382       0.25804932E-03   0.95301925E-04
  9092.7529        1.0001515        1.0115341       0.98807222       0.99945485       0.16477318E-03  -0.72494986E-04
  9094.7520        1.0001386        1.0120206       0.98778545       0.99966749      -0.31647891E-04  -0.39829153E-04
  9096.7510        1.0000250        1.0124911       0.98739582       0.99986201       0.55322377E-05  -0.36868710E-04
  9098.7520        1.0001608        1.0129464       0.98725340        1.0000391      -0.17912273E-03  -0.94712037E-04
  9100.7529       0.99930813        1.0133867       0.98612051        1.0001991      -0.37349586E-03  -0.90651176E-05
  9102.7549       0.99866571        1.0138126       0.98519567        1.0003426      -0.21540949E-03   0.36242078E-04
  9104.7578       0.99844544        1.0142246       0.98469081        1.0004701      -0.22834997E-03   0.12596414E-03
  9106.7617       0.99775076        1.0146234       0.98370938        1.0005821       0.28930364E-03   0.38267559E-03
  9108.7383       0.99959701        1.0150039       0.98527080        1.0006778       0.12948902E-02   0.13761663E-03
  9110.7441        1.0029075        1.0153777       0.98829026        1.0007605       0.83734810E-03  -0.29206499E-03
  9112.7510        1.0029570        1.0157396       0.98804651        1.0008292       0.12292104E-03  -0.28409862E-03
  9114.7578        1.0034009        1.0160901       0.98819509        1.0008844      -0.30293854E-03   0.17568953E-04
  9116.7383        1.0017491        1.0164253       0.98624992        1.0009261       0.19297373E-03   0.32397335E-03
  9118.7471        1.0041707        1.0167549       0.98837189        1.0009561       0.98948835E-03   0.23480828E-03
  9120.7578        1.0057264        1.0170748       0.98962560        1.0009741       0.11367856E-02   0.26662882E-03
  9122.7402        1.0087100        1.0173811       0.99230954        1.0009807       0.20541639E-02   0.45742568E-03
  9124.7520        1.0139311        1.0176831       0.99722446        1.0009765       0.29638353E-02   0.57273043E-04
  9126.7363        1.0205538        1.0179728        1.0035431        1.0009622       0.22830327E-02  -0.37714049E-03
  9128.7500        1.0230587        1.0182591        1.0057375        1.0009379       0.14560276E-02  -0.20873399E-03
  9130.7363        1.0263779        1.0185342        1.0087484        1.0009048       0.14480967E-02  -0.16730822E-03
  9132.7520        1.0288540        1.0188068        1.0109095        1.0008624       0.78646008E-03  -0.24317481E-03
  9134.7393        1.0295261        1.0190693        1.0112692        1.0008124       0.47466796E-03  -0.18048944E-03
  9136.7568        1.0307549        1.0193302        1.0121787        1.0007540       0.63635973E-04  -0.15963373E-03
  9138.7461        1.0297811        1.0195823        1.0108880        1.0006893      -0.16495248E-03  -0.31304059E-05
  9140.7373        1.0300983        1.0198302        1.0108861        1.0006180       0.51175392E-04   0.58247785E-05
  9142.7568        1.0299863        1.0200775        1.0104484        1.0005396      -0.14159104E-03  -0.11149569E-03
  9144.7490        1.0295303        1.0203178        1.0096690        1.0004566      -0.39611188E-03   0.14330329E-04
  9146.7422        1.0284077        1.0205554        1.0082209        1.0003686      -0.84478949E-04   0.12730531E-03
  9148.7363        1.0291935        1.0207906        1.0086790        1.0002761       0.11149258E-03   0.82718994E-04
  9150.7598        1.0288556        1.0210272        1.0080066        1.0001782       0.24785288E-03   0.37455124E-04
  9152.7559        1.0301897        1.0212592        1.0090086        1.0000782       0.26204720E-03  -0.20607499E-03
  9154.7529        1.0299020        1.0214904        1.0083867       0.99997517      -0.57502517E-03  -0.35184052E-03
  9156.7500        1.0278930        1.0217213        1.0060414       0.99986976      -0.11432390E-02  -0.14764785E-03
  9158.7490        1.0253335        1.0219525        1.0031433       0.99976236      -0.11650407E-02   0.21672112E-04
  9160.7480        1.0232352        1.0221843        1.0007044       0.99965361      -0.10565939E-02   0.15639726E-03
  9162.7480        1.0211082        1.0224175       0.99823458       0.99954397      -0.53960811E-03   0.10441734E-03
  9164.7490        1.0210762        1.0226525       0.99785762       0.99943396      -0.63882017E-03  -0.26378650E-03
  9166.7520        1.0185503        1.0228900       0.99498436       0.99932405      -0.15958093E-02  -0.20358140E-03
  9168.7549        1.0146836        1.0231302       0.99076820       0.99921490      -0.14543469E-02   0.25689475E-03
  9170.7588        1.0127231        1.0233739       0.98845610       0.99910695      -0.56648337E-03   0.37616489E-03
  9172.7627        1.0124132        1.0236213       0.98779263       0.99900081       0.53246761E-04   0.12249485E-03
  9174.7393        1.0129350        1.0238697       0.98796364       0.99889838      -0.78892606E-04   0.94895837E-04
  9176.7461        1.0120990        1.0241267       0.98676940       0.99879722       0.43125484E-03   0.24681845E-03
  9178.7539        1.0146663        1.0243893       0.98897639       0.99869939       0.91198475E-03   0.19498026E-03
  9180.7617        1.0157611        1.0246578       0.98970875       0.99860547       0.12142176E-02   0.11104894E-03
  9182.7422        1.0195090        1.0249287       0.99309712       0.99851691       0.13548812E-02   0.18841722E-04
  9184.7520        1.0211675        1.0252098       0.99438879       0.99843114       0.12894017E-02  -0.96542951E-04
  9186.7627        1.0246930        1.0254971       0.99754527       0.99834941       0.96673031E-03  -0.26075029E-03
  9188.7461        1.0250287        1.0257865       0.99751491       0.99827273       0.24793898E-03  -0.26551717E-03
  9190.7588        1.0256838        1.0260861       0.99779653       0.99819886      -0.94302837E-04  -0.75082132E-04
  9192.7432        1.0246518        1.0263873       0.99639425       0.99812986      -0.52171813E-04   0.69590836E-05
  9194.7578        1.0254752        1.0266990       0.99683974       0.99806363      -0.66473462E-04  -0.16693858E-03
  9196.7441        1.0243858        1.0270120       0.99537578       0.99800205      -0.72007638E-03  -0.52827625E-05
  9198.7607        1.0225928        1.0273356       0.99320038       0.99794325      -0.87619832E-04   0.20806255E-03
  9200.7480        1.0240350        1.0276601       0.99426377       0.99788891       0.11298527E-03   0.51640871E-04
  9202.7373        1.0230421        1.0279904       0.99288965       0.99783804       0.11773525E-03   0.35318740E-04
  9204.7568        1.0245070        1.0283314       0.99396551       0.99778995       0.25457103E-03  -0.26562282E-04
  9206.7471        1.0240629        1.0286728       0.99313597       0.99774599       0.11225818E-04  -0.68407793E-04
  9208.7383        1.0245517        1.0290198       0.99323717       0.99770538      -0.17794596E-04  -0.22484272E-04
  9210.7607        1.0239914        1.0293777       0.99228121       0.99766751      -0.79017055E-04   0.12214460E-03
  9212.7539        1.0242344        1.0297357       0.99213209       0.99763346       0.47268927E-03   0.31692314E-03
  9214.7480        1.0258762        1.0300990       0.99337969       0.99760259       0.11846506E-02   0.17506037E-03
  9216.7432        1.0289603        1.0304678       0.99606733       0.99757484       0.11710576E-02  -0.27612238E-04
  9218.7393        1.0305502        1.0308417       0.99725862       0.99755017       0.10744419E-02  -0.13485751E-04
  9220.7363        1.0332507        1.0312209       0.99955819       0.99752851       0.11172077E-02  -0.91500564E-04
  9222.7637        1.0350463        1.0316110        1.0009449       0.99750957       0.70620698E-03  -0.12634847E-03
  9224.7617        1.0360934        1.0320004        1.0015868       0.99749383       0.60860454E-03  -0.52311348E-04
  9226.7617        1.0374795        1.0323950        1.0025654       0.99748094       0.49706621E-03  -0.16921480E-03
  9228.7617        1.0380817        1.0327945        1.0027580       0.99747086      -0.68254666E-04  -0.15758736E-03
  9230.7637        1.0372064        1.0331992        1.0014707       0.99746351      -0.13359842E-03   0.83290295E-04
  9232.7363        1.0375507        1.0336025        1.0014071       0.99745890       0.26279094E-03   0.40310709E-04
  9234.7393        1.0382511        1.0340166        1.0016913       0.99745684       0.26660839E-04  -0.13826601E-03
  9236.7432        1.0376575        1.0344356        1.0006792       0.99745736      -0.29122713E-03   0.10778130E-04
  9238.7480        1.0370837        1.0348593       0.99968472       0.99746039       0.69867129E-04   0.12125058E-03
  9240.7539        1.0379377        1.0352877        1.0001158       0.99746590       0.19507256E-03   0.42649073E-04
  9242.7607        1.0378665        1.0357208       0.99961940       0.99747382       0.24100506E-03   0.68939022E-04
  9244.7383        1.0388980        1.0361519        1.0002300       0.99748392       0.46975320E-03   0.40486690E-04
  9246.7471        1.0397391        1.0365940        1.0006414       0.99749646       0.40240120E-03   0.39169140E-04
  9248.7559        1.0405147        1.0370405        1.0009854       0.99751123       0.62711913E-03   0.96325022E-04
  9250.7373        1.0422414        1.0374850        1.0022843       0.99752794       0.78675731E-03   0.13123230E-04
  9252.7480        1.0436555        1.0379402        1.0032623       0.99754700       0.67950838E-03  -0.71467357E-04
  9254.7598        1.0449747        1.0383997        1.0041431       0.99756814       0.49927987E-03  -0.72147408E-04
  9256.7432        1.0456502        1.0388568        1.0043843       0.99759094       0.39126505E-03  -0.44623527E-04
  9258.7568        1.0465386        1.0393247        1.0048299       0.99761602       0.32091963E-03  -0.69670297E-04
  9260.7422        1.0469336        1.0397900        1.0047861       0.99764261       0.11265353E-03  -0.57625871E-04
  9262.7578        1.0469893        1.0402662        1.0043945       0.99767141       0.90358518E-04  -0.14484498E-04
  9264.7441        1.0472952        1.0407392        1.0042574       0.99770154       0.54688020E-04  -0.29407005E-04
  9266.7617        1.0472083        1.0412235        1.0037187       0.99773385      -0.27384188E-04  -0.38317490E-04
  9268.7500        1.0471855        1.0417043        1.0032484       0.99776731      -0.98808011E-04  -0.76224150E-04
  9270.7393        1.0468153        1.0421889        1.0024287       0.99780234      -0.33057337E-03  -0.64710609E-04
  9272.7598        1.0458599        1.0426847        1.0010146       0.99783945      -0.35828461E-03   0.27161300E-04
  9274.7510        1.0453780        1.0431768        1.0000786       0.99787748      -0.22161038E-03   0.67681488E-04
  9276.7432        1.0449772        1.0436726       0.99922149       0.99791691      -0.88682171E-04   0.71004593E-04
  9278.7363        1.0450245        1.0441718       0.99881033       0.99795769       0.61364224E-04   0.74757862E-04
  9280.7598        1.0452237        1.0446821       0.99854189       0.99800038       0.21159026E-03   0.69763962E-04
  9282.7539        1.0458746        1.0451882       0.99873006       0.99804368       0.34164792E-03   0.25959888E-04
  9284.7500        1.0465869        1.0456980       0.99897706       0.99808818       0.31517540E-03  -0.25321329E-04
  9286.7461        1.0471329        1.0462108       0.99905574       0.99813377       0.24056011E-03   0.56382328E-05
  9288.7432        1.0475475        1.0467270       0.99900085       0.99818043       0.33768999E-03   0.33254324E-04
  9290.7422        1.0484823        1.0472467       0.99946364       0.99822812       0.37344771E-03  -0.32578221E-04
  9292.7412        1.0490406        1.0477694       0.99954786       0.99827673       0.20744227E-03  -0.39255520E-04
  9294.7412        1.0493119        1.0482951       0.99934290       0.99832623       0.21646489E-03   0.15372416E-04
  9296.7412        1.0499064        1.0488238       0.99945914       0.99837655       0.26893193E-03   0.21905153E-04
  9298.7432        1.0503881        1.0493557       0.99946005       0.99842766       0.30412931E-03  -0.37783107E-05
  9300.7461        1.0511244        1.0498906       0.99971328       0.99847949       0.25380017E-03  -0.29515643E-04
  9302.7500        1.0514051        1.0504284       0.99950860       0.99853198       0.18586603E-03  -0.65248441E-04
  9304.7539        1.0518693        1.0509688       0.99948552       0.99858505      -0.77025297E-05  -0.69897512E-04
  9306.7588        1.0513742        1.0515121       0.99850074       0.99863866      -0.94339110E-04   0.13851512E-04
  9308.7354        1.0514937        1.0520501       0.99813557       0.99869197       0.47447266E-04   0.38931533E-04
  9310.7422        1.0515632        1.0525987       0.99771090       0.99874649       0.60740758E-04  -0.25515011E-04
  9312.7500        1.0517376        1.0531500       0.99738887       0.99880137      -0.54985298E-04  -0.51190275E-04
  9314.7588        1.0513423        1.0537039       0.99649493       0.99885657      -0.14487010E-03   0.37481908E-04
  9316.7393        1.0511596        1.0542522       0.99581856       0.99891121       0.94541277E-04   0.99551584E-04
  9318.7490        1.0517196        1.0548108       0.99587551       0.99896682       0.25236063E-03   0.62074973E-04
  9320.7607        1.0521745        1.0553721       0.99582489       0.99902259       0.34416957E-03   0.37501610E-04
  9322.7432        1.0530943        1.0559273       0.99624447       0.99907759       0.40214956E-03   0.23195875E-04
  9324.7559        1.0537812        1.0564930       0.99642152       0.99913342       0.43684173E-03   0.17313899E-04
  9326.7402        1.0548403        1.0570526       0.99697602       0.99918839       0.47135322E-03   0.12926261E-04
  9328.7549        1.0556661        1.0576227       0.99728739       0.99924408       0.48853385E-03  -0.31698397E-05
  9330.7412        1.0567949        1.0581866       0.99790704       0.99929879       0.45867069E-03  -0.24839151E-04
  9332.7578        1.0575021        1.0587609       0.99809523       0.99935408       0.38910521E-03  -0.42101828E-04
  9334.7451        1.0583529        1.0593286       0.99843253       0.99940827       0.29009918E-03  -0.33995851E-04
  9336.7637        1.0586642        1.0599068       0.99822029       0.99946298       0.25292123E-03  -0.30366971E-04
  9338.7529        1.0593665        1.0604784       0.99840462       0.99951653       0.16839443E-03  -0.17110117E-04
  9340.7432        1.0593343        1.0610519       0.99785216       0.99956975       0.18483152E-03   0.35310086E-04
  9342.7646        1.0601080        1.0616360       0.99809539       0.99962342       0.31004791E-03  -0.17672145E-04
  9344.7559        1.0605785        1.0622130       0.99804127       0.99967590       0.11391851E-03  -0.69864588E-04
  9346.7490        1.0605619        1.0627922       0.99749766       0.99972803       0.31679442E-04   0.24934262E-04
  9348.7422        1.0607048        1.0633730       0.99711142       0.99977974       0.21331395E-03   0.10058791E-03
  9350.7373        1.0614127        1.0639560       0.99728773       0.99983108       0.43285420E-03   0.15954111E-04
  9352.7627        1.0624450        1.0645494       0.99777837       0.99988274       0.27745746E-03  -0.67273048E-04
  9354.7588        1.0625285        1.0651357       0.99732587       0.99993319       0.16231564E-03   0.69306727E-05
  9356.7559        1.0630932        1.0657240       0.99735239       0.99998320       0.30513302E-03   0.78131590E-04
  9358.7539        1.0637475        1.0663140       0.99746622        1.0000327       0.47445915E-03   0.39633164E-04
  9360.7529        1.0649896        1.0669058       0.99816556        1.0000818       0.46354678E-03   0.19698308E-04
  9362.7529        1.0656012        1.0674995       0.99823212        1.0001304       0.55323269E-03   0.33348359E-04
  9364.7529        1.0672025        1.0680946       0.99928636        1.0001785       0.59694021E-03  -0.32346402E-04
  9366.7549        1.0679902        1.0686918       0.99952435        1.0002261       0.42378238E-03  -0.26080098E-04
  9368.7568        1.0688993        1.0692905       0.99988184        1.0002731       0.49251811E-03   0.62363859E-04
  9370.7598        1.0699627        1.0698910        1.0003912        1.0003196       0.67354341E-03   0.43449518E-05
  9372.7646        1.0715988        1.0704934        1.0014708        1.0003655       0.50993180E-03  -0.10209829E-03
  9374.7393        1.0719919        1.0710882        1.0013138        1.0004102       0.26724328E-03  -0.37666144E-04
  9376.7451        1.0726625        1.0716938        1.0014236        1.0004549       0.36000172E-03   0.99688952E-04
  9378.7520        1.0734365        1.0723012        1.0016344        1.0004991       0.66726514E-03   0.88978603E-04
  9380.7588        1.0753407        1.0729099        1.0029734        1.0005427       0.71713514E-03  -0.73749504E-04
  9382.7373        1.0762945        1.0735114        1.0033680        1.0005850       0.37335124E-03  -0.12333287E-03
  9384.7461        1.0768294        1.0741235        1.0033331        1.0006272       0.22537000E-03  -0.42529070E-04
  9386.7568        1.0772004        1.0747375        1.0031317        1.0006689       0.20240564E-03   0.21466669E-04
  9388.7373        1.0776372        1.0753436        1.0030028        1.0007092       0.31104777E-03   0.20188573E-04
  9390.7490        1.0784422        1.0759606        1.0032310        1.0007495       0.28300246E-03   0.25362884E-04
  9392.7617        1.0787761        1.0765792        1.0029860        1.0007891       0.41311817E-03   0.15890666E-04
  9394.7451        1.0800930        1.0771901        1.0037302        1.0008274       0.34650315E-03  -0.69655286E-04
  9396.7598        1.0801615        1.0778120        1.0032150        1.0008655       0.13462937E-03  -0.55795040E-04
  9398.7451        1.0806315        1.0784260        1.0031079        1.0009024       0.12332299E-03   0.18490543E-04
  9400.7617        1.0806550        1.0790510        1.0025430        1.0009390       0.20862667E-03   0.40678535E-04
  9402.7480        1.0814667        1.0796678        1.0027731        1.0009744       0.28615510E-03   0.49674462E-04
  9404.7354        1.0817921        1.0802862        1.0025148        1.0010089       0.40601808E-03   0.39632900E-04
  9406.7549        1.0830935        1.0809158        1.0032209        1.0010432       0.44496016E-03  -0.24047240E-04
  9408.7441        1.0835758        1.0815372        1.0031148        1.0010762       0.30961991E-03  -0.43451681E-04
  9410.7646        1.0843350        1.0821695        1.0032743        1.0011089       0.27073196E-03  -0.43196984E-04
  9412.7559        1.0846619        1.0827939        1.0030082        1.0011403       0.13632225E-03  -0.73144741E-04
